Repository: KitchinHUB/ree-literature-updates

# Rare Earth Element Separations

An organized introduction to rare earth element separation science, written for
a graduate student or new researcher who knows chemistry and chemical
engineering but has not worked on rare earths. It began as a folder of a dozen
literature reviews written at different times for different purposes; this is
that folder, reorganized so it can be read in order. Twenty-one chapters run
from why the separation is hard at all, through leaching and solvent extraction,
to coacervates, microfluidics, membranes, and the methods used to tell whether
any of it worked.

File: ree-book/src/15-high-throughput-computational.md
---
title: High-Throughput and Computational Methods
---

(high-throughput-and-computational-methods)=
# High-Throughput and Computational Methods

Rare earth separation has a search-space problem. An extraction system is
defined by an extractant, a diluent, a modifier, an acid, a pH, a temperature,
a salting agent, and a phase ratio, and the interactions between them are not
additive. Exploring that space one flask at a time is why extractant discovery
has historically moved at the pace of a career rather than a grant cycle.

Two things have changed. Robotic platforms now run extraction, phase separation,
and ICP analysis without a person in the loop, turning weeks of bench work into
a day of unattended screening. And machine-learned models trained on the
resulting data — and on quantum chemical calculations — can rank candidate
ligands before any of them are synthesised. Neither is a substitute for the
other: the value comes from the loop, where computation proposes and the
platform disposes.

This chapter follows that order. It starts with the automated platforms and the
synthesis routes that keep them fed, then with the analytical measurement that
sets the rate at which either can run; it then turns to the computational
methods that propose candidates, and finally to what it would take to close the
loop between them. The data-driven models trained on the experiments and
calculations described here have a chapter of their own,
[](#machine-learning-in-rare-earth-separations). The thermodynamic grounding for
what these models predict is in [](#thermodynamics-of-extraction); the
analytical methods themselves are in [](#characterization-methods).

(automated-high-throughput-platforms-for-f-element-separations)=
## Automated High-Throughput Platforms for f-Element Separations

@augustine2024advancing built the platform most of this chapter's experimental
half refers to: a robotic liquid handler coupled to ICP-AES and driven by a
Bayesian optimizer, applied to rare-earth (4f) and actinide (5f) separations.
It is a bench instrument, not a plant, and reading it as anything else is the
main way this literature gets over-sold.

### The LANL Super Separator Platform

#### Platform Specifications

The platform is a customized Big Kahuna instrument (Unchained Laboratories) with
two robotic arms dispensing liquid to ±10 μL and ±5% precision, up to 10 mL per
dispense; six vortexers, two of them temperature-controlled; and integrated
centrifugation to break the phases. The whole thing is built to be
radiologically compatible, which is not a detail — it is what allows actinides
to be run on the same platform as the lanthanides, and it is why the analytical
problems below include plutonium.

The estimated throughput is 200 measurements per day, and the reason that number
is worth more than it looks is the list of variables the automation holds fixed
while it varies one: analyte, extractant and holdback concentrations, pH,
temperature, contact time and mixing rate. A distribution ratio measured by hand
carries the uncertainty of all seven. Measured this way it carries the
uncertainty of the dispense.

#### Bayesian Optimization as the Control Loop

The platform is driven by Bayesian Optimization with a Gaussian Process
surrogate model. The surrogate is fitted to every distribution ratio measured so
far and is then asked where to sample next; the batch of conditions it proposes
is run, the model is refitted, and the cycle repeats. Two implementation choices
matter for reproducing the method [@augustine2024advancing]:

- **Acquisition function.** Batches were chosen with *Kriging Believer*, which
  picks one point, provisionally assumes the surrogate's own mean as the
  measured answer there, refits, and picks the next — so that a batch of
  conditions run in parallel does not consist of the same point several times
  over. It was compared against Thompson sampling, distance exploration, and
  random sampling.
- **Kernel.** Anisotropic radial basis function (RBF) and Matérn kernels were
  compared. The Matérn kernel is the less smooth of the two and is the usual
  choice when the response surface is not expected to be infinitely
  differentiable. Hyperparameters were fitted by maximizing the log marginal
  likelihood. The implementation uses scikit-learn and scipy.

The method was developed first as a *virtual* campaign — replayed against a
literature dataset of UO₂²⁺ extraction by DEHiBA, where the answer was already
known — before it was allowed to spend real experiments. In that retrospective
test the optimizer found the maximum D(U) in the dataset after at most 90
experiments out of a 244-point space, a 63% saving against exhaustive sampling
[@augustine2024advancing].

#### Case Study: Thorium Extraction Optimization

The live campaign optimized Th⁴⁺ extraction by
N,N-di-2-ethylhexylbutyramide (DEHBA) in 20 v%
{index}`TBP <TBP (tributyl phosphate)>`/n-dodecane over four variables: feed
Th⁴⁺ concentration, nitric acid concentration, DEHBA concentration, and
temperature.

The {index}`distribution ratio` converged after four experimental cycles — 113
unique conditions and 339 total measurements, the difference being triplicates.
A grid covering the same region would have required an estimated 432 unique
conditions, or 1,296 measurements in triplicate, so the optimizer reached the
same answer for about 26% of the experimental effort — the **74% saving** the
paper reports. The best measured value was D = 4.85 ± 0.8, at:

- $[\mathrm{Th}^{4+}]_\mathrm{feed}$ = 3.0 mM
- \[HNO₃\] = 4.0 M
- \[DEHBA\] = 40 mM
- Temperature = 25°C

**Human-in-the-loop safeguards.** One measurement in cycle 2 returned
D = 6.58 ± 0.05, well above anything else seen. The Gaussian Process model
believed it, and predicted that still higher acid concentrations would do better
still; a fifth batch run around that point produced nothing above D = 4.03 and a
visible collapse in model accuracy. Removing the single anomalous point and
retraining restored the predictions for cycles 4 and 5. An automated campaign
will happily chase a bad measurement, and the only thing that caught this one
was a person reviewing the cycle [@augustine2024advancing].

### Data Management and Reproducibility

The LANL group deposited both datasets in the **Separation Archive for
f-elements (SAFE)** at <https://safe.lanl.gov>. The literature compilation
assembled for the study comprises 2,132 distribution ratios drawn from published
experiments, covering 35 unique monoamide extractants and 11 different actinides
[@augustine2024advancing]. Those 2,132 values are unique reported conditions and
do not account for replicates run within a single study — a caveat worth keeping
in mind whenever such a compilation is used as training data.

(high-throughput-extractant-synthesis-and-screening)=
## High-Throughput Extractant Synthesis and Screening

A screening platform is only as good as the supply of candidate molecules it can
be fed, and for most ligand families synthesis is the bottleneck.
@an2024agile addressed this directly, coupling a deliberately simple synthesis
to automated evaluation in one research, development and deployment loop.

### Agile Diglycolamide Synthesis Platform

#### Green Chemistry Approach: Melt-Amidation

The synthesis is the part that makes the rest possible. Diglycolic acid and a
secondary amine are heated together without solvent until they melt and react;
at 200 °C the conversion is complete, and because nothing else is in the pot
there is nothing to separate out afterwards. No pre-activation of the acid, no
organic solvent, no toxic by-product, no column. The reported scope is nine DGA
variants, at yields of 85-96% and purities of 88-96%, on a scale as large as
200 grams [@an2024agile].

Every one of those is a claim about convenience rather than about chemistry, and
convenience is exactly what decides whether a structure-activity study of
twenty ligands happens or does not. The route that melt-amidation replaces
requires activating the acid, running in solvent, and purifying each product,
which is enough friction to keep most groups working with the three or four
diglycolamides they can buy.

The environmental case is made the same way and, unusually, is measured:
{index}`life cycle assessment <life cycle assessment>` puts the reduction in
global warming potential at 67% against the prior synthetic pathways
[@an2024agile]. A life-cycle comparison against the route being replaced is the
part usually missing from papers of this kind.

#### Automated Extraction Screening

The automated workflow completed **over 180 runs in 48 hours**, which is what
made a systematic structure-activity study of alkyl-substituted DGAs practical
rather than merely desirable. The resulting ligand evaluation informed a
flowsheet for separating light from heavy REEs [@an2024agile].

### Why Diglycolamides

{index}`Diglycolamide <diglycolamide>` (DGA) extractants are a natural target
for this treatment because they combine high extraction capacity, ease of
synthesis — now more so, given melt-amidation — and good thermal and radiation
stability, which is what makes them candidates for industrial and nuclear-fuel
service. The point of [@an2024agile] is the coupling: agile synthetic chemistry
feeding automated screening shortens the discovery cycle for sustainable
extractants in a way that neither half achieves alone.

## Analytical Throughput and Its Constraints

Every loop in this chapter turns at the speed of its elemental analysis. The
instruments themselves are covered in [](#characterization-methods); what
matters here is what they cost per sample and where they fail under automation.

### Sample Throughput Requirements

Meaningful high-throughput separations work needs on the order of **100-200+
measurements per day** — the LANL platform reports an estimated 200 per day
[@augustine2024advancing], which is an estimate from its automated cycle time
rather than a sustained measured rate. Reaching it
requires sample preparation, extraction and analysis all to be automated, and
the ICP-AES or ICP-MS to be integrated with the liquid handler rather than
operated as a separate queue.

### Automating ICP-AES and ICP-MS

@augustine2024advancing quantified {index}`thorium` on a PerkinElmer Avio 500
under a protocol built around one specific failure mode:

- Seven-point calibration curve (0-10 ppm Th⁴⁺)
- Extended wash cycle: 50 seconds with 0.1 M HNO₃ + 0.01 w% HF
  - Prevents thorium adhesion to sample introduction hardware
  - Essential for accurate quantification
- Delay time: 65 seconds between samples
- Sample dilution: 10-1000× in 0.1 M HNO₃

The wash and delay together cost nearly two minutes per sample and exist only to
stop the previous sample contaminating the next. That is the general shape of
the problem: the throughput of an automated platform is usually set by carryover
management, not by the spectrometer.

Commercial fast-loop autosamplers and automated dilution modules (Elemental
Scientific's FAST and SimPrep, for example) are marketed for this duty, claiming
2-5× the throughput of a standard autosampler through vacuum sample loading with
valve injection and optical sample detection, trace-element analysis in under
three minutes per sample, automated dilution up to 1:2500, and automated
preparation of calibration standards, on both ICP-OES and ICP-MS. These are
manufacturer specifications rather than independently benchmarked figures, and
should be read as such.

### Element-Specific Analytical Challenges

The actinides and the lanthanides fail differently, and both failures are
carry-over problems rather than chemistry problems.

Thorium, uranium and plutonium stick to the sample introduction system, so what
the instrument reports for one sample is contaminated by the one before it. The
fix is a longer wash — 50 seconds with hydrofluoric acid in the protocol reported
here [@augustine2024advancing] — which costs throughput directly, and the whole
of it has to happen inside a facility licensed for the material.

The lanthanides do not adhere, but they interfere. Their ICP-MS spectra overlap
each other and their oxides overlap the next elements along; the high salt
loading of a real extraction raffinate suppresses the signal; and the
concentrations across a distribution-ratio measurement span orders of magnitude,
so both the dilution strategy and the calibration have to be designed rather than
defaulted.

### Data Quality and Validation

High-throughput workflows need automated detection of outliers and anomalies,
replicate measurements for statistical confidence, human review of each cycle
before its data is trusted, and standardized formats and archiving so that the
data outlives the campaign. The thorium case above is the argument for the
third of these; SAFE is an instance of the fourth.

## Computational Approaches

Computational methods enter at the other end: understanding separation
mechanisms, designing ligands, and reducing the number of candidates that ever
need to be made. This section covers the physics-based methods; the models
trained on data follow in the two sections after it.

### Density Functional Theory (DFT) for Ligand Design

DFT calculations provide atomic-level insight into metal-ligand interactions and
extraction mechanisms [@summers2024importance].

What DFT is asked to do here is a short list: optimize the geometry of a
lanthanide-ligand complex, compute a binding energy, look at where the charge
sits and which orbitals overlap, and from those predict which of two neighbouring
lanthanides a ligand will prefer. The last item is the one that matters and the
one that is hard, for the reason @summers2024importance make central: the energy
differences that set lanthanide selectivity are smaller than the energy
differences between alternative stable configurations of the same complex, so a
calculation that models the wrong configuration can get the selectivity trend
backwards while looking perfectly converged. Their answer is to automate the
construction and search of the configuration space rather than build structures
by hand, and they show across a crown ether, a phenanthroline monocarboxamide
and a malonamide that the search is what decides whether the predicted trend
matches experiment.

*{index}`D2EHPA` extractant selectivity.* DFT combined with Born-Haber
thermodynamics has been used to rationalise the heavy-REE preference of D2EHPA
[@alizadeh2023deep]. The qualitative argument is the one developed in
[](#thermodynamics-of-extraction): the smaller, more strongly hydrated ion pays
more to leave the aqueous phase but gains more on complexation, and for acidic
organophosphorus extractants the second term wins, so D rises from La to Lu.

The hydration energies tabulated in that preprint should not be carried
forward. They are several times smaller than the accepted single-ion values and
they rank La³⁺ as the more strongly hydrated of the pair, which is backwards.
Marcus gives ΔG_hyd(La³⁺) = -3145 kJ/mol [@marcus1991thermodynamics]; Y³⁺, whose
six-coordinate radius of 0.900 Å falls between Ho³⁺ and Er³⁺
[@shannon1976revised], interpolates to roughly -3450 kJ/mol on the same scale —
more negative than La³⁺, not less. Use the tabulated single-ion values, and
treat any hydration energy quoted without its extrathermodynamic convention as
unusable.

*Diglycolamide (DGA) complexes.* Electrostatic interactions dominate Ln-DGA
binding, with covalent character increasing along the lanthanide series and the
binding pocket contracting from La to Pr to Eu — a contraction that tracks the
observed selectivity trend [@liu2021theoretical].

**Computational challenges.** Metal complexes can have many stable
configurations whose energy differences exceed the small energy differences that
determine selectivity. Incorrect predictions result if the lowest-energy
configurations are not identified [@summers2024importance]:

| Challenge            | Impact                           |
|----------------------|----------------------------------|
| Configuration search | Multiple minima must be explored |
| Relativistic effects | Important for heavy lanthanides  |
| Solvent effects      | Implicit vs. explicit solvation  |
| Basis set selection  | f-electron treatment             |

The implicit-versus-explicit solvation question is treated at length in
[](#thermodynamics-of-extraction) and is not repeated here.

### COSMO-RS for Solvent Effects

COSMO-RS (Conductor-like Screening Model for Real Solvents) predicts
thermodynamic properties in liquid phases from the surface-charge distribution —
the σ-profile — of each species, which is computed once per molecule and then
reused for any mixture [@cheng2021theoretical].

**DFT + COSMO-RS workflow:**

1. Determine extraction stoichiometry experimentally
2. Optimize extractant/complex structures (DFT)
3. Calculate σ-profiles and chemical potentials
4. Predict partition coefficients and selectivity

**Validated applications:**

- β-diketone extraction of La/Ce
- {index}`Ionic liquid <ionic liquids>` diluent effects
- Temperature dependence prediction
- Multi-component system modeling

Theoretical selectivity trends agree closely with experiment in these systems,
including for the ionic-liquid diluents [@cheng2021theoretical]. Note that the
agreement is on trends; the caution in [](#the-energy-scale-of-selectivity)
about absolute free energies applies here as much as to DFT.

### Molecular Dynamics (MD) Simulations

Where DFT and COSMO-RS give a static or averaged picture, MD gives the dynamic
one: how a ligand's binding pocket flexes, how nitrate and water exchange in and
out of the coordination sphere, what happens at the organic/aqueous interface,
and whether the loaded organic phase aggregates. Interfacial and aggregation
behaviour is not accessible to a single-complex calculation at all, which is the
main reason to run MD in this field.

@chapleski2020molecular is a worked example of the approach applied to REE
beneficiation rather than extraction: molecular simulation combined with
interfacial spectroscopy to work out how a collector binds a mineral surface,
used to explain losses in flotation.

**Typical simulation parameters:**

| Parameter | Typical Value |
| ----------- | --------------- |
| Time scale | 10-100 ns |
| Force field | AMBER, CHARMM, OPLS |
| REE parameters | Specialized (12-6-4 LJ, which adds an induced-dipole term to the usual Lennard-Jones form) |
| Solvation | Explicit water + organic |

### Automated Structure Generation

Building a starting geometry for an f-element complex by hand is both slow and
biased toward the coordination modes the builder already expects. The
Architector package automates it across the periodic table, generating
three-dimensional mononuclear complexes for s-, p-, d- and f-block metals
[@taylor2023architector], and it is the tool behind the configuration-search
argument above [@summers2024importance]:

1. Input: ligand SMILES + metal ion
2. Automated 3D structure generation
3. Configuration exploration
4. Semi-empirical optimization (GFN2-xTB, a fast tight-binding method used to
   triage geometries before DFT)
5. DFT refinement of promising candidates
6. Property prediction

### Speciation Modeling

**Geochemical codes:**

| Software | Capabilities |
| ---------- | ------------- |
| PHREEQC | Aqueous equilibrium, adsorption |
| Geochemist's Workbench | Reaction path modeling |
| MINTEQ | Trace metal speciation |
| EQ3/6 | High T/P geochemistry |

**Thermodynamic databases:**

- NIST Critical Stability Constants
- NEA-TDB (nuclear applications)
- THEREDA (waste disposal)
- Custom databases for novel extractants

### Process Simulation

The computational methods above work at the scale of a molecule or a single
contact. The other computational tradition in this field works at the scale of
the plant: {index}`counter-current <countercurrent cascade>` cascade modeling
[@turgeon2023simulation] built on stage-wise mass balances and equilibrium
closures, parameters estimated from laboratory data, and optimization of
stage count and A/O ratio.

That is a chapter of its own, and it is the next one.
[](#process-modeling-and-optimization) covers the software platforms, the
cascade design theory they implement, and the open-source equation-oriented
frameworks — IDAES and PrOMMiS — where most current rare-earth process modeling
work is being done.

## Machine Learning: A Pointer

The data-driven half of this subject — models trained on measured distribution
ratios, on compiled stability constants, and on computed binding energies, and
the generative and agentic workflows built on top of them — is
[](#machine-learning-in-rare-earth-separations), the chapter after next. It is
separated out because it now extends well past extractant screening into
flowsheet synthesis and process control, and because its failure modes need
more room than a section allows. The platform and the analytical throughput
described above are what supply it with data.

## Closing the Loop

### The Workflow End to End

Each of the pieces above exists. Assembled, they describe a workflow that no
single published study has yet run from end to end for REE separations:

1. **Virtual screening** with a trained model [@liu2022advancing]
   - Rapid prediction of log D for candidate ligands
   - Identification of promising structures
2. **Agile synthesis** of the survivors [@an2024agile]
   - Scalable, sustainable synthetic routes
   - High-throughput synthesis of top candidates
3. **Automated extraction testing** [@augustine2024advancing]
   - Robotic platforms for systematic evaluation
   - ICP-AES/ICP-MS characterization
4. **Process optimization** by Bayesian methods
   - Efficient exploration of a multidimensional parameter space
   - Adaptive experimental design

Steps 1-2 and 3-4 have each been demonstrated as a pair. What has not been
demonstrated is data from step 3 flowing back into the model of step 1 and
changing what step 2 makes next.

### Active Learning and the Gap It Leaves

That feedback is what active learning names: choose the next experiment where
the model is most uncertain, or where the expected improvement is largest, and
retrain. The strategy is well established in adjacent materials-discovery
domains — catalysts, batteries, photovoltaics — where iterative experiment
selection based on model uncertainty is now routine. Applied to separations, it
remains close to unexplored, despite an unusually good fit: expensive
experiments, a continuous design space, and a clear scalar objective. The
Bayesian optimization campaign above is the closest published instance, and it
optimizes process conditions for a fixed ligand rather than searching over
molecules. This gap is discussed alongside the field's other automation gaps in
[](#gaps-in-automation-and-computation).

### Automated Process Control: What Is Demonstrated and What Is Not

A "self-driving" separation plant is a projection, not a description. What has
been demonstrated is a bench platform closing a loop over a few hundred
measurements under expert supervision [@augustine2024advancing]. A plant would
additionally require on-line elemental analysis fast enough to control on,
feedback control of pH, temperature and flow rates against that analysis, and
an optimizer trusted to move setpoints on a stream carrying inventory — and most
automated platforms today still analyse offline, after the fact. The individual
control elements are ordinary process engineering; the closed machine-learning
loop over a live separation circuit is not, and no commercial REE plant is
reported to run one.

### Current Limitations

- Limited experimental training data, inconsistently reported
- Difficulty predicting kinetics rather than equilibrium
- Gap between model compounds and real ores or scrap
- Multi-phase system complexity

The first of these is the binding one and it is not a modelling problem:
distribution ratios are published without the ionic strength, phase ratio or
equilibration time needed to use them, so a compilation such as SAFE is
assembled from records that are individually incomplete.

### What the Record Actually Shows

The demonstrated gains in this chapter — 74% fewer experiments for one
four-variable optimization, 180 screening runs in 48 hours — came from careful
coupling of ordinary methods to automation, not from any single algorithmic
advance. That is the right expectation to carry into
[](#machine-learning-in-rare-earth-separations), where the modelling side is
treated on its own terms and its own limits.

File: ree-book/src/16-characterization.md
---
title: Characterization Methods
---

(characterization-methods)=
# Characterization Methods

A separation is only as good as the analysis that measures it. This chapter
covers the techniques used to quantify rare earths in process streams and to
understand what is happening at the molecular level in an extraction system —
two rather different jobs with different instruments.

The analytical side is dominated by ICP-MS and ICP-OES, and the difficulties are
mostly interference problems: rare earth oxides and doubly-charged ions land on
the masses of their neighbours, so the very similarity that makes the separation
hard also makes the measurement hard. The speciation side — EXAFS, NMR, ITC,
and the scattering methods — is where the mechanistic picture in
[](#thermodynamics-of-extraction) comes from.

Throughput matters as much as accuracy for the work described in
[](#high-throughput-and-computational-methods): a screening campaign that
generates a thousand extraction conditions a week needs an analysis that keeps
up with it.

Accurate characterization and analysis are essential for developing, optimizing, and controlling REE separation processes. This section reviews the analytical techniques used for concentration measurement, thermodynamic characterization, structural analysis, and process monitoring.

## Concentration Measurement Techniques
### Inductively Coupled Plasma-Optical Emission Spectrometry (ICP-OES)
ICP-OES is a workhorse technique for REE analysis due to its robustness and multi-element capability ([Analytik Jena](https://www.analytik-jena.com/knowledge/applications/application-teasers/analysis-of-rare-earth-elements-by-icp-oes-and-icp-ms-potentials-and-limitations/), [Spectroscopy Online](https://www.spectroscopyonline.com/view/determination-rare-earth-elements-geological-and-agricultural-samples-icp-oes-0)).

**Characteristics:**

| Parameter | Typical Value |
| ----------- | --------------- |
| Detection limits | 0.009-0.45 mg/L (element-dependent) |
| Linear dynamic range | 5-6 orders of magnitude |
| Precision (RSD) | 1-3% |
| Sample throughput | 20-40 samples/hour |
| Matrix tolerance | High |

**Advantages:**

- Higher matrix tolerance than ICP-MS
- Lower running costs
- Robust sample introduction system
- Good for routine analysis of process solutions

**Challenges:**

- Numerous emission line overlaps between REEs
- Requires careful line selection for each element and matrix
- Lower sensitivity than ICP-MS for trace levels

### Inductively Coupled Plasma-Mass Spectrometry (ICP-MS)
ICP-MS has become the method of choice for REE analysis due to its exceptional sensitivity and multi-element capability ([Agilent](https://www.agilent.com/cs/library/applications/application-ree-icp-oes-5800-5994-4492en-agilent.pdf), [NETL](https://www.netl.doe.gov/sites/default/files/netl-file/Rare-Earth-Trace-Bulk-Elemental-Analysis-ICP-MS-Topical-Report-4-14-2016.pdf)).

**Characteristics:**

| Parameter | Typical Value |
| ----------- | --------------- |
| Detection limits | 2-11 ng/g in the digested solid (ppb; ppt-level in the aspirated solution) |
| Precision (RSD) | \~2.5% |
| Linear range | ppt to ppm |
| Sample throughput | 10-30 samples/hour |

**Instrument Types:**

| Type | Detection Limit | Precision | Applications |
|----|----|----|----|
| Quadrupole (ICP-QMS) | ppt | 1-5% | Routine analysis |
| Triple Quadrupole (ICP-QQQ) | sub-ppt | \<1% | Interference removal |
| Multi-collector (MC-ICP-MS) | ppt | 0.002% (isotope ratios) | Isotope dilution, geochronology |

**Interferences and Mitigation:**

| Interference Type | Example                | Mitigation Strategy               |
|-------------------|------------------------|-----------------------------------|
| Oxide formation   | BaO⁺ on Eu             | KED mode, mathematical correction |
| Hydroxide         | REEOH⁺ on heavier REEs | Collision/reaction cell           |
| Isobaric          | ¹⁴²Ce on ¹⁴²Nd         | Use ¹⁴³Nd, ¹⁴⁵Nd or ¹⁴⁶Nd; or correct mass 142 from ¹⁴⁰Ce |
| Matrix effects    | High TDS samples       | Dilution, matrix matching         |

**Why the ¹⁴²Ce/¹⁴²Nd isobar cannot be resolved by mass resolution.** The two
nuclides differ by about 0.0015 u, so separating them requires a mass resolving
power near 10⁵. Commercial sector-field ICP-MS tops out an order of magnitude
below that, and multi-collector instruments are operated at lower resolution
still, so no available instrument resolves this pair. There are two workable
alternatives. The first is simply to quantify Nd on a mass Ce does not reach —
¹⁴³Nd, ¹⁴⁵Nd or ¹⁴⁶Nd — which is what most laboratories do. The second is to
measure ¹⁴⁰Ce, which is free of Nd, and subtract the Ce contribution to mass 142
using the natural ¹⁴²Ce/¹⁴⁰Ce abundance ratio (≈0.126). The mathematical
correction is only as good as the assumption of natural Ce isotopic composition
and degrades once the Ce/Nd ratio in the sample is large, so the alternative
isotope is preferred whenever sensitivity allows.

**Kinetic Energy Discrimination (KED) Mode:** KED mode supplies non-reactive helium gas that physically collides with larger polyatomic ions, lowering their kinetic energy and decreasing detection probability. This allows analysis of higher total dissolved solids samples without large dilution factors.

**Oxide interferences, element by element.** The general statement "BaO⁺ on Eu"
is not enough to choose isotopes. Because the monoxide MO⁺ appears 16 mass units
above its parent, and because the REEs span a contiguous block of masses, a light
REE almost always has a monoxide sitting on a heavy REE. The table below lists
the principal MO⁺ overlaps a separations laboratory will meet, with the
mitigation that actually works for each [@dulski1994interferences; @balaram2019rare].

| Analyte | Oxide interferent | Mitigation |
|---------|-------------------|------------|
| ¹⁵¹Eu | ¹³⁵Ba¹⁶O⁺ | Ba is usually the largest single problem; ¹⁵³Eu is no escape (¹³⁷Ba¹⁶O⁺ lands there). Remove Ba chromatographically, or correct mathematically from ¹³⁷Ba and a measured BaO⁺/Ba⁺ ratio |
| ¹⁵⁷Gd | ¹⁴¹Pr¹⁶O⁺ | Mathematical correction from ¹⁴¹Pr (monoisotopic, so the correction is clean); every other Gd isotope carries a LaO⁺, CeO⁺ or NdO⁺ overlap |
| ¹⁵⁹Tb | ¹⁴³Nd¹⁶O⁺ | Tb is monoisotopic — no alternative mass. Minimize oxide formation, then correct from ¹⁴³Nd |
| ¹⁶³Dy | ¹⁴⁷Sm¹⁶O⁺ | Correct from ¹⁴⁷Sm; ¹⁶¹Dy and ¹⁶²Dy trade this for ¹⁴⁵Nd¹⁶O⁺ and ¹⁴⁶Nd¹⁶O⁺ |
| ¹⁶⁵Ho | ¹⁴⁹Sm¹⁶O⁺ | Ho is monoisotopic — correct from ¹⁴⁹Sm |
| ¹⁶⁶Er | ¹⁵⁰Nd¹⁶O⁺ (and ¹⁵⁰Sm¹⁶O⁺) | Two parents contribute at mass 166; correct from both, or use ¹⁶⁷Er and correct for ¹⁵¹Eu¹⁶O⁺ |
| ¹⁶⁹Tm | ¹⁵³Eu¹⁶O⁺ | Tm is monoisotopic — correct from ¹⁵³Eu |
| ¹⁷⁵Lu | ¹⁵⁹Tb¹⁶O⁺ | Correct from ¹⁵⁹Tb; ¹⁷⁶Lu is worse, carrying isobaric ¹⁷⁶Yb and ¹⁷⁶Hf |

Three general remedies apply across the table. First, **tune the oxide rate
down**: the standard figure of merit is CeO⁺/Ce⁺, measured on a Ce solution
during setup, because Ce forms one of the most stable REE monoxides and so
represents a near-worst case for the rest. Routine tuning targets a percent or
two; a desolvating nebulizer or a cooled spray chamber pushes it substantially
lower, and the correction
residuals fall with it. Second, **correct mathematically**: aspirate a
single-element solution of each interfering parent, measure its MO⁺/M⁺ ratio at
the same tune, and subtract that fraction of the parent's signal from the
analyte mass. This is reliable only while the correction is a small part of the
analyte signal — a correction larger than the signal it corrects is not a
measurement. Third, **remove the interferent**, either by chromatographic
separation of the REEs upstream of the plasma (which is what the HPLC-ICP-MS and
online-separation methods below are for) or, on a triple-quadrupole instrument,
by reaction-cell chemistry that mass-shifts analyte and interferent to different
product masses. Collision-cell helium with KED helps far less here than it does
for argide interferences, because MO⁺ and M⁺ have similar collision cross
sections. Note also that the samples most likely to defeat all of this are the
ones a separations laboratory actually generates: a raffinate from a Nd/Sm
system is, by construction, enormously enriched in one REE relative to its
neighbours, which is precisely the condition that makes an oxide correction
large.

### X-Ray Fluorescence (XRF)
XRF enables rapid, non-destructive analysis of solid samples without digestion ([Rigaku](https://rigaku.com/products/xrf-spectrometers/wdxrf/webinars/determining-the-rare-earth-elements-using-wdxrf/summary), [Evident Scientific](https://ims.evidentscientific.com/en/applications/portable-xrf-for-rare-earth-element-identification-and-exploration)).

**Instrument Comparison:**

| Type            | Resolution | Sensitivity            | Portability      | Cost     |
|-----------------|------------|------------------------|------------------|----------|
| WDXRF           | Highest    | Best (ppm level)       | Laboratory       | High     |
| EDXRF           | Moderate   | Good                   | Desktop/portable | Moderate |
| pXRF (handheld) | Lower      | Adequate for screening | Field portable   | Lower    |

**Analytical Challenges:**

- REEs have numerous K-lines (3) and L-lines (\~7) with significant overlap
- Spectral overlap with common elements (Ge, Ni)
- Careful selection of analytical lines and background positions required
- Relative uncertainty on a reported concentration: \~5-10% is typical once line
  overlaps are deconvolved, and worse without matrix-matched standards. This is a
  precision figure, not a detection limit; detection limits are at the ppm level
  for WDXRF (see the comparison table at the end of this chapter)

**TXRF (Total Reflection XRF):** For trace element and contamination analyses, TXRF offers improved sensitivity through sample presentation on optically flat reflectors. Neural network-based modeling has been applied to decode interfering L-lines for direct analysis of lanthanides in water samples.

### Neutron Activation Analysis (NAA)
NAA was the historical standard for REE analysis before ICP-MS ([@stosch2016neutron], [Missouri Archaeometry](https://archaeometry.missouri.edu/naa_technical.html)).

**Principle:** Samples are irradiated with neutrons in a nuclear reactor, creating artificial radioisotopes. Subsequent gamma-ray emission is measured by high-resolution Ge detectors.

**Elements Measurable by INAA:**

- Light REEs (La, Ce, Nd, Sm): 10¹-10² ppm detection
- Eu: High sensitivity due to favorable nuclear properties
- Heavy REEs (Tb, Yb, Lu): 10⁰ ppm detection
- Pr, Er: Require chemical separation (RNAA)

**Characteristics:**

| Parameter           | Value                                 |
|---------------------|---------------------------------------|
| Detection limits    | 10⁻⁷ to 10⁻¹⁵ g/g (element-dependent) |
| Elements detectable | Up to 74                              |
| Sample preparation  | Minimal to none                       |
| Non-destructive     | Yes (for INAA)                        |

**Limitations:**

- Requires access to nuclear reactor
- Declining availability of reactor facilities
- Largely superseded by ICP-MS for routine analysis

## Chromatographic Separation and Analysis
### High-Performance Liquid Chromatography (HPLC)
HPLC provides both separation and quantification of individual REEs [@verma2007high; @dybczynski2021separation].

**Methods:**

| Technique | Stationary Phase | Mobile Phase | Detection |
|----|----|----|----|
| Ion Exchange (IEC) | Cation/anion resin | α-HIBA, EDTA | UV-Vis, ICP-MS |
| Ion Pair RP | C18 | Ion-pairing agent + complexant | Post-column derivatization |
| Ion Interaction (IIC) | C18 | Diglycolic acid (ODA) + TBAOH | UV-Vis |

**Performance:**

- Full REE separation (16 elements except Pm): 55 minutes with α-HIBA gradient
- Detection: Post-column derivatization with chlorophosphonazo III at 660 nm
- Combined HPLC-ICP-MS enables simultaneous determination of 14 REEs in 15 minutes

### Ion Chromatography (IC)
Ion {index}`chromatography` uses specialized stationary phases for REE separation [@ahmed2020chromatographic].

**Recent Developments:**

- Nitrilotriacetate-type chelating resins as stationary phases
- Anhydride-derived carboxyl-functionalized silica (Sil-TMA)
- Analysis time: \~20 minutes for heavy metals and sum of REEs

## Thermodynamic Characterization
### Isothermal Titration Calorimetry (ITC)
ITC is the gold standard for measuring thermodynamics of REE-ligand binding in solution [@bastos2023isothermal; @ansari2016thermodynamics].

**Parameters Measured in Single Experiment:**

| Parameter            | Symbol | Information               |
|----------------------|--------|---------------------------|
| Association constant | K_A    | Binding strength          |
| Enthalpy             | ΔH     | Heat of binding           |
| Entropy              | ΔS     | Calculated from ΔG and ΔH |
| Stoichiometry        | n      | Metal:ligand ratio        |
| Gibbs free energy    | ΔG     | Overall driving force     |

**Key Findings from REE-Ligand Studies:**

- Formation of lanthanide complexes is often **enthalpy-driven** with **unfavorable entropy**
- Enthalpy-entropy compensation observed across lanthanide series
- Solvent effects critical: stability follows PC \> AN \> MeOH \> DMF \> DMSO
- Stepwise 1:1 and 1:2 complexes can be distinguished

**{index}`Solvent Extraction <solvent extraction>` Studies:** ITC has been used to measure enthalpy of extraction (ΔH_extr) of Eu(NO₃)₃ using tripodal {index}`diglycolamide` (T-DGA) in biphasic systems, providing insight into extraction thermodynamics.

### Potentiometric Titration
Potentiometric titration determines pKa values, stability constants, and extractant purity ([University of Idaho Thesis](https://objects.lib.uidaho.edu/etd/pdf/Lyon_idaho_0089N_10815.pdf)).

**Applications:**

- Determination of extractant purity and pKa
- Measurement of acid concentration in process solutions
- Determination of REE-ligand complex stability constants

**Metal Hydrolysis Mitigation:** Metal ions in acidic solution can act as Bronsted acids, causing hydrolysis and lowering pH. This is mitigated by adding 1 M potassium oxalate (5 mL) to complex metal ions before titration.

**What the titration actually yields.** A potentiometric titration of a
ligand alone returns the ligand's own protonation constants — for an
aminopolycarboxylate such as {index}`MGDA <methylglycinediacetic acid>`
(methylglycinediacetic acid) these are the pKa values of its carboxylate and
amine groups. Repeating the titration with metal present, and fitting the
displaced titration curve, returns the metal-ligand stability constants
log K(ML), log K(ML₂) and, where relevant, the conditional (pH-dependent)
constant log K′ at the working pH. A metal complex does not have a "pKa" in
this sense; the only pKa a complex can be said to have belongs to a coordinated
water molecule or to a protonatable site left free on the bound ligand, and
either must be identified explicitly. Reported numbers should therefore say
which quantity they are, at what ionic strength and temperature, because
conditional constants are not comparable across pH and stability constants are
not comparable across background electrolyte.

## Spectroscopic Characterization
### UV-Visible Absorption Spectroscopy
UV-Vis spectroscopy exploits the characteristic f-f electronic transitions of lanthanide ions [@sharma2020library].

**Applications:**

- Quantification of individual REEs based on characteristic absorption bands
- Online process monitoring (multi-track visible spectrometer)
- Determination of complex stability constants

**Process Monitoring:** Simultaneous measurement of Nd³⁺ concentration at multiple process locations (inlet/outlet of aqueous and organic phases) enables real-time mass balance and material accountancy.

### Luminescence/Fluorescence Spectroscopy
Lanthanide luminescence provides highly sensitive detection with characteristic sharp emission lines [@khan2019rare].

**Characteristic Emissions:**

| Ion  | Emission Color | Transition     | Wavelength |
|------|----------------|----------------|------------|
| Eu³⁺ | Red            | ⁵D₀ → ⁷F₂      | 615 nm     |
| Tb³⁺ | Green          | ⁵D₄ → ⁷F₅      | 545 nm     |
| Dy³⁺ | Yellow/Blue    | ⁴F₉/₂ → ⁶H₁₃/₂ | 573 nm     |
| Sm³⁺ | Orange         | ⁴G₅/₂ → ⁶H₇/₂  | 600 nm     |

**Laser-Excited Fluorescence:** Fluorescence emission spectra of fluorite containing 226-867 ppm total REEs can be excited by Ar-ion laser. Narrow emission lines (\<1 nm) due to 4f-4f transitions are observed for Pr, Nd, Sm, Eu, Tb, Dy, Ho, Er, Tm in the 400-900 nm range.

**Antenna Effect:** In REE complexes, fluorescence from the central metal ion is strongly sensitized by aromatic ligands through energy transfer, enabling enhanced detection sensitivity.

### FTIR and Raman Spectroscopy
Vibrational spectroscopy characterizes REE-ligand bonding and complex structure [@fieser2016raman].

**Applications:**

- Confirmation of ligand coordination modes
- Identification of inner-sphere vs. outer-sphere complexation
- Characterization of chloride and aqua ligand coordination
- Phase identification in solid REE compounds

**Sensitivity to the metal across the series:** vibrational frequencies of a
coordinated ligand track the Lewis acidity of the metal centre, which rises
across the series as the ionic radius contracts. In rare earth dinitrogen
complexes, for example, the N-N Raman stretching frequency changes regularly
from Gd to Tm — that is, with *increasing* atomic number, decreasing ionic
radius, and increasing Lewis acidity [@fieser2016raman]. The same logic is what
makes vibrational spectroscopy useful in extraction chemistry: the P=O
stretching band of an organophosphorus extractant shifts on complexation, and
the size of that shift reports on how strongly the ligand is bound.

### NMR Spectroscopy
Paramagnetic lanthanide ions produce characteristic shifts in NMR spectra [@cockerill1973lanthanide].

**Lanthanide Shift Reagents (LSR):** Paramagnetic lanthanide complexes (typically Eu³⁺ or Pr³⁺ with β-diketonates) cause significant increases in chemical shifts, simplifying complex absorption patterns.

**Types of Paramagnetic Shifts:**

| Shift Type | Origin | Magnitude |
|----|----|----|
| Diamagnetic | Through-space/through-bond | Small |
| Contact (Fermi) | Unpaired electron density at nucleus | Large for ¹⁷O, ¹³C |
| Pseudocontact (dipolar) | Magnetic anisotropy | Dominant for 4f lanthanides |

**Limitations:**

- Line broadening at high field strengths
- Less widely used today than historically
- Strategies: use smaller shifting ions (Sm³⁺), higher temperature

## X-Ray Absorption Spectroscopy (XAS)
Synchrotron-based XAS provides element-specific structural and electronic information [@bishop2024rare].

### XANES (X-Ray Absorption Near Edge Structure)
**Information Provided:**

- Oxidation state
- Coordination geometry
- Electronic structure
- Bond angles

**Applications:**

- Distinguishing Ce³⁺ vs. Ce⁴⁺ in separation processes
- Characterizing REE speciation in environmental samples
- Identifying mineral host phases

### EXAFS (Extended X-Ray Absorption Fine Structure)
**Information Provided:**

- Interatomic distances (±0.02 Å)
- Coordination numbers
- Debye-Waller factors (disorder)
- Identity of neighboring atoms

**REE Applications:**

- Local structure of lanthanide ions complexed with chelating ligands
- Speciation in coal and coal combustion byproducts
- Minimal transformation of REE host phase observed during combustion

**Technical Requirements:**

- Synchrotron radiation source required
- L-edge XANES primarily used for lanthanides (K-edge at very high energies)
- Recent developments enable some lab-based EXAFS (5-30 keV range)

## Electron Microscopy and Microanalysis
### SEM-EDS (Scanning Electron Microscopy with Energy Dispersive Spectroscopy)
SEM-EDS is widely used for qualitative and semi-quantitative analysis of REE minerals [@ali2023mineral; @teng2020multivariate].

**Capabilities:**

- Detection limits: ≥0.1 wt% (1000 ppm) for high-Z elements
- Spatial resolution: 1-5 μm
- Backscattered electron (BSE) imaging identifies high-Z particles
- EDS mapping for elemental distribution

**Advanced Analysis:**

- Principal Component Analysis (PCA) on EDS datasets enhances phase identification
- Non-negative Matrix Factorization (NMF) algorithms separate mixed EDS signals
- Automated mineralogy systems (AMICS) for high-throughput phase characterization

### TEM (Transmission Electron Microscopy)
TEM with EELS (Electron Energy Loss Spectroscopy) provides nanoscale characterization of REE associations in minerals and processed materials.

**Applications:**

- Nanoscale REE-mineral associations
- Crystal structure determination
- Identification of submicrometer-sized REE crystals

## Thermal Analysis
Thermal analysis techniques characterize phase transitions, decomposition, and thermal stability of REE compounds ([C-Therm](https://ctherm.com/resources/newsroom/thermal-analysis-labs/exploring-the-thermal-properties-of-materials-using-thermogravimetric-analysis-tga-differential-scanning-calorimetry-dsc-and-differential-thermal-analysis-dta/)).

### Thermogravimetric Analysis (TGA)
**Measures:**

- Mass loss as function of temperature
- Decomposition temperatures
- Hydration/dehydration
- Oxidation/reduction

**REE Applications:**

- Decomposition of REE oxalates to oxides
- Dehydration of REE phosphate hydrates
- Thermal stability of REE complexes with organic ligands

### Differential Scanning Calorimetry (DSC) / Differential Thermal Analysis (DTA)
**Measures:**

- Heat flow (DSC) or temperature difference (DTA)
- Endo/exothermic transitions
- Phase changes, melting points
- Glass transition temperatures

**Combined TG/DTA:** Simultaneous analysis provides both mass change and thermal event information:

- Identifies whether decomposition is endothermic or exothermic
- Measures phase transitions without mass loss (melting, crystallization)

## Surface Area and Porosity Analysis
BET analysis characterizes adsorbent materials used for REE separation ([Intertek](https://cdn.intertek.com/www-intertek-com/dms-legacy/IntertekWhitepaper_Surface_Area_and_Porosity_Chemicals170613.pdf), [@oztug2024overview]).

**BET Method:**

| Parameter                | Measurement         |
|--------------------------|---------------------|
| Specific surface area    | m²/g                |
| Pore volume              | cm³/g               |
| Pore size distribution   | nm                  |
| Adsorption isotherm type | I-VI classification |

**Adsorbent Materials Characterized:**

| Material          | Typical Surface Area | Pore Size   |
|-------------------|----------------------|-------------|
| Mesoporous silica | 500-1000 m²/g        | 2-50 nm     |
| MOFs              | 1000-6000 m²/g       | 0.5-3 nm    |
| Activated carbon  | 800-1500 m²/g        | Variable    |
| Diatomite         | \~150 m²/g           | Macroporous |
| Biochar           | 100-500 m²/g         | Variable    |

**Methods for Micropore Analysis:**

- BJH (Barrett-Joyner-Halenda): Adequate for mesopores
- NLDFT (Non-Local Density Functional Theory): More accurate for micropores (\<2 nm)

## Mass Spectrometry for Speciation
### Electrospray Ionization Mass Spectrometry (ESI-MS)
ESI-MS enables direct observation of REE-ligand complexes in solution [@indelicato2021approaches; @geue2024modern].

**Applications:**

- Formation and stoichiometry of metal-ligand complexes
- Changes in speciation with metal:ligand ratio and pH
- Identification of metal oxidation state
- Competitive interactions in ternary systems

**Considerations:**

- Soft ionization preserves weak metal-ligand bonds
- ESI adduct formation and fragmentation can occur
- Different ionization efficiencies among species
- Best used with corroborating techniques (potentiometry, spectroscopy)

### LA-ICP-MS (Laser Ablation ICP-MS)
LA-ICP-MS enables spatially resolved analysis of solid samples [@lin2024situ].

**Applications:**

- In situ analysis of REE-bearing minerals
- Sm-Nd and Lu-Hf isotope analysis in {index}`monazite`, apatite, titanite
- Mapping REE distribution in materials
- U-Pb geochronology

**Spatial Resolution:** 10-100 μm spot sizes typical

## Process Modeling and Speciation Calculation

"Process modeling" here means aqueous speciation — what species exist in a
solution and which solids can precipitate from it. It is the input to a
flowsheet model rather than the model itself;
[](#process-modeling-and-optimization) treats the flowsheet scale, where these
speciation calculations supply the equilibrium closure that stage-wise cascade
balances need.

### Geochemical Modeling Software
Software tools calculate REE speciation, saturation indices, and phase equilibria ([USGS PHREEQC](https://www.usgs.gov/software/phreeqc-version-3), [GWB](https://www.gwb.com/software_overview.php)).

**Major Software Packages:**

| Software | Developer | Features |
|----|----|----|
| PHREEQC | USGS | Open-source, 13 thermodynamic databases |
| Geochemist's Workbench (GWB) | Aqueous Solutions | Commercial, integrated graphics, Pitzer model |
| EQ3/6 | LLNL | High-temperature applications |
| MINTEQA2 | US EPA | Environmental applications |

**Thermodynamic Databases:**

| Database   | Source                | Applications         |
|------------|-----------------------|----------------------|
| llnl.dat   | Lawrence Livermore    | General purpose      |
| pitzer.dat | Various               | High ionic strength  |
| THEREDA    | German repository     | Nuclear waste        |
| NEA-TDB    | Nuclear Energy Agency | Radioactive elements |

**Caution:** Calculated speciation, mineral solubilities, and gas concentrations may vary substantially between different thermodynamic data files. The choice of database is the responsibility of the user.

## Distribution Coefficient and Separation Factor Calculation
Key parameters for solvent extraction process design ([@liu2022advancing], [MDPI 2023](https://www.mdpi.com/2673-6489/3/3/31)).

### Distribution Coefficient (D)
**Definition:**

$$
D = \frac{[\mathrm{REE}]_\mathrm{org}}{[\mathrm{REE}]_\mathrm{aq}}
$$

**Influencing Factors:**

- Extractant type and concentration
- pH
- Temperature
- Diluent type
- Aqueous phase composition

### Measuring D

D is defined in [](#solvent-extraction-fundamentals) and reported in almost
every extraction paper, yet it is the measurement most often made badly. The
definition involves two concentrations, and the practical question is which of
them you actually measure.

**By difference, or directly.** The cheapest protocol measures the feed and the
raffinate — both aqueous, both compatible with the same ICP calibration — and
infers the organic loading from the depletion:
`[REE]_org = ([REE]_feed − [REE]_aq) × (V_aq/V_org)`. The alternative is to
analyse the organic phase itself, either by back-extracting it into a strong
acid or by digesting an aliquot. Direct analysis costs an extra step and an
extra calibration; by difference costs nothing and is defensible over a
surprisingly narrow range.

**Where by difference fails.** The rule is that you must never obtain by
difference the phase holding most of the metal. Take D = 0.01 at a phase ratio
O/A = 1: the aqueous retains 99.0% of the feed, and the whole organic loading is
carried by a 1.0% depletion. Propagate a 2% relative uncertainty on the feed and
on the raffinate — optimistic for routine ICP-OES — and that 1.0% difference
arrives with roughly 280% relative uncertainty. The reported D is
indistinguishable from zero. Direct analysis of the organic phase turns the same
experiment into a few-percent measurement, because the small quantity is then
measured rather than inferred. The mirror-image failure is measuring only the
organic and taking the raffinate by difference when D = 100, where the aqueous
holds under 1% and the same arithmetic applies with the phases exchanged. As a
working rule, by difference is acceptable while the depletion exceeds roughly a
quarter of the feed, i.e. while `D × (O/A)` is of order 0.3 or larger; outside
that window, analyse the minority phase directly. At D ≫ 1 there is a second,
harder limit: once the raffinate approaches the detection limit, or once a
percent of entrained organic droplets in the aqueous aliquot puts a floor under
the apparent aqueous concentration, the experiment can only report a lower bound
on D. Say so rather than quoting a number.

**Matrix matching.** Standards must match the solution that is actually
aspirated. Aqueous samples should be calibrated in the same acid at the same
molarity, with the same background salt, because acid strength and total
dissolved solids both change transport efficiency and plasma loading. Organic
samples are the harder case: a kerosene or dodecane phase cannot be quantified
against aqueous standards. Either back-extract quantitatively into acid and
calibrate as an aqueous sample — the usual choice, and the one that keeps a
single calibration — or aspirate the organic with organometallic standards in
the same diluent, oxygen addition to the plasma, and a cooled spray chamber. An
internal standard (In or Rh) should be present in every solution either way.

**Mass balance is the check that catches the mistakes.** Measure both phases,
not one, and close the balance:
`[REE]_feed × V_aq = [REE]_aq × V_aq + [REE]_org × V_org`. Closure within a few
percent is the evidence that D means what you think it means. Poor closure is
diagnostic rather than merely annoying: metal missing from both phases points to
third-phase formation, precipitation at the interface, or sorption on the vessel
walls, while apparent excess usually means a dilution factor or a phase volume
was recorded wrongly. Record the volumes actually used, not the volumes intended
— mutual solubility and entrainment change them — since every D computed by
difference and every mass balance depends on V_aq/V_org.

**Do not assume equilibrium.** Contact times quoted in the literature are
frequently inherited rather than measured. Establish the equilibration time once
for each new system by sampling a time series — for example 1, 2, 5, 10, 30 and
60 minutes at fixed temperature and agitation — and plotting D against time to
confirm a plateau. Chelating and macrocyclic extractants, systems near their
loading limit, and low-pH conditions where the extraction is slowest are the
cases where an assumed contact time silently returns a kinetic rather than an
equilibrium D. Report the contact time, the temperature, and the phase ratio
alongside the value.

### Separation Factor (β)
**Definition:**

$$
\beta_\mathrm{REE1/REE2} = \frac{D_\mathrm{REE1}}{D_\mathrm{REE2}}
$$

**Multicomponent Systems:** Two approaches for calculating {index}`separation factors <separation factor>` in complex mixtures:

1.  **Effective separation factor**: Function of adjacent element separation factors and component percentages
2.  **Equivalent separation factor**: Converts all components to two-component system

A useful internal check on any table of separation factors: for a single
extractant, β against a common reference element should vary monotonically with
atomic number, because D itself varies monotonically. A tabulated set in which
β(Pr/La) exceeds β(Nd/La) — Pr sits between Ce and Nd — is either a
transcription error or the result of mixing systems, and should not be used.
Representative measured separation factors for named extractant systems are
given in [](#solvent-extraction-fundamentals).

**Machine Learning Approaches:** Deep neural networks trained on experimental data can predict distribution coefficients for high-throughput ligand screening.

## Comparison of Analytical Techniques
| Technique | Detection Limit | Precision | Sample Type  | Throughput | Cost      |
|-----------|-----------------|-----------|--------------|------------|-----------|
| ICP-OES   | ppb             | 1-3%      | Liquid       | High       | Moderate  |
| ICP-MS    | ppt             | 0.5-3%    | Liquid       | Moderate   | High      |
| MC-ICP-MS | ppt (isotope)   | 0.002%    | Liquid       | Low        | Very High |
| XRF       | ppm (WDXRF)     | 1-5%      | Solid        | High       | Moderate  |
| NAA       | ppb-ppt         | 2-5%      | Solid        | Low        | High      |
| HPLC-UV   | ppb-ppm         | 1-5%      | Liquid       | Moderate   | Moderate  |
| ITC       | N/A             | 1-5%      | Liquid       | Low        | Moderate  |
| XAS       | ppm             | 5-10%     | Solid/Liquid | Low        | Very High |
| SEM-EDS   | 0.1 wt%         | 5-10%     | Solid        | Moderate   | Moderate  |
