Repository: KitchinHUB/ree-literature-updates

# Rare Earth Element Separations

An organized introduction to rare earth element separation science, written for
a graduate student or new researcher who knows chemistry and chemical
engineering but has not worked on rare earths. It began as a folder of a dozen
literature reviews written at different times for different purposes; this is
that folder, reorganized so it can be read in order. Twenty-one chapters run
from why the separation is hard at all, through leaching and solvent extraction,
to coacervates, microfluidics, membranes, and the methods used to tell whether
any of it worked.

File: ree-book/src/16-recycling-urban-mining.md
---
title: Recycling and Urban Mining
---

(recycling-and-urban-mining)=
# Recycling and Urban Mining

End-of-life magnets, phosphors, and catalysts are a rare earth ore with an
unusual property: the hard part of the separation has already been done. An
{index}`NdFeB` magnet is a concentrated, largely known mixture of a few elements, not a
dilute mixture of seventeen in a silicate matrix. The chemistry of recovering
rare earths from it is therefore closer to the chemistry of purification than
to the chemistry of mining.

The obstacle is not chemical but logistical — collection rates, sorting, and the
economics of a feedstock that arrives in small, dispersed, heterogeneous
batches. Present global recycling rates for rare earths sit in the single digits
for that reason, not because the processes do not work.

Several routes covered elsewhere in this book target this feedstock directly:
{index}`carbochlorination` of magnet scrap ([](#pyrometallurgical-and-halogenation-routes)),
{index}`flash Joule heating` ([](#membranes-mofs-and-emerging-approaches)), and
macrocyclic chelator {index}`precipitation`
([](#precipitation-and-selective-crystallization)).

## Current State
The global REE recycling rate remains below **1%**, primarily due to:

- Difficulty in separating and purifying individual REEs
- Collection and disassembly challenges
- Limited recycling infrastructure
- Economic factors favoring primary mining

## E-Waste as a Resource
Electronic waste contains significant REE concentrations:

- Hard disk drives (NdFeB magnets)
- Electric motors
- Phosphors from displays
- Batteries

**Recent Advances:**

- Recycling innovations have increased recovery rates from e-waste by up to **50% since 2015**
- Co-recovery of precious metals (Au, Ag, Pt) can offset recycling costs

## Coal and Coal Ash
Certain coal and coal ash samples contain REE concentrations rivaling traditional ores:

- Promising for nature-based solutions within circular economy frameworks
- Research ongoing for sustainable extraction methods

## REEcover Start-up (ETH Zurich)
A new company commercializing patented technology for {index}`europium` recovery from e-waste, with adaptation underway for {index}`neodymium` and {index}`dysprosium` ([ETH Zurich](https://ethz.ch/en/news-and-events/eth-news/news/2024/07/mining-rare-earth-metals-from-electronic-waste.html)).

## Acid-Free Leaching
A straightforward, environment-friendly process using copper salts:

- Eliminates volatile toxic acids
- Selective leaching from magnet-containing e-waste
- Applicable to end-of-life hard disk drives and electric motors

File: ree-book/src/17-environment-tea-lca.md
---
title: Environment, Techno-Economics, and Life Cycle
---

(environment-techno-economics-and-life-cycle)=
# Environment, Techno-Economics, and Life Cycle

Three questions get asked of every new separation technology, and they are
usually asked too late: what does it emit, what does it cost, and what does it
do over a full life cycle? This chapter gathers the three.

They are grouped together because they interact, and because a claim made
against one of them is routinely refuted by another. A process that eliminates
organic solvent looks clean until its energy intensity is counted. A process
with lower operating cost may carry capital costs that only make sense above a
throughput no one has yet demonstrated. And the environmental burden of rare
earth production is dominated, in most life cycle studies, not by the separation
step at all but by mining, radioactive residue management, and the acid and
reagent load upstream — which means an improvement confined to the separation
stage moves a smaller number than its advocates usually claim.

The techno-economic and life cycle sections that follow are the right place to
check the claims made in Part III.

## Environmental and Sustainability Considerations

### Environmental Impacts of Traditional Methods
Traditional REE separation creates significant environmental challenges:

- **Acidic/alkaline wastewater** from hydrometallurgical processes
- **Radioactive waste** from thorium and uranium associated with REE ores
- **High energy consumption** in pyrometallurgical methods
- **Organic solvent use** in liquid-liquid extraction
- **Habitat destruction** from mining operations

Some of the highest pollution levels on Earth are associated with REE production in China, where \>70% is mined and \>95% is refined.

### Green Chemistry Approaches
#### Deep Eutectic Solvents (DESs)
- Environmentally friendly alternatives to traditional solvents
- Lower toxicity and cost
- Favorable for hydrometallurgical recycling

#### Ionic Liquids (ILs)
- Negligible vapor pressure
- Thermal stability
- Good ionic conductivity
- Non-flammable

#### Bioleaching
- Uses microorganisms for REE extraction
- Lower environmental footprint
- Recovery efficiencies of **80-95%** for Y, Ce, Nd, and Th

### Molecular Recognition Technology (MRT)
The SuperLig® MRT™ process ([IBC](https://ibcmrt.com/markets-and-applications/rare-earth-elements-ree/)):

- Separates all individual REEs at **\>99% recovery** and **\>99% purity**
- Operates at ambient temperature and atmosphere
- Considered a green chemistry solution

## Techno-Economic Analysis

Techno-economic analysis is essential for evaluating the commercial viability of REE separation processes, comparing alternative technologies, and guiding investment decisions. This section summarizes key economic parameters and recent TEA studies.

### Cost Structure Overview
REE separation projects involve significant capital and operating costs that vary substantially by technology, scale, and feedstock ([Springer 2024](https://link.springer.com/article/10.1007/s13563-024-00467-6)).

**Capital Expenditure (CAPEX) Components:**

| Category | Typical Share | Description |
| ---------- | -------------- | ------------- |
| Process equipment | 30-40% | Reactors, extractors, columns |
| Installation | 15-20% | Mechanical, electrical, piping |
| Engineering | 10-15% | Design, project management |
| Instrumentation | 5-10% | Control systems, analyzers |
| Construction | 15-20% | Civil works, buildings |
| Contingency | 10-15% | Uncertainty allowance |

**Operating Expenditure (OPEX) Components:**

| Category | Typical Share | Description |
| ---------- | -------------- | ------------- |
| Reagents/chemicals | 40-60% | Acids, extractants, precipitants |
| Energy | 15-25% | Electricity, heating, cooling |
| Labor | 10-20% | Operators, maintenance, QC |
| Maintenance | 5-10% | Equipment upkeep |
| Waste treatment | 5-15% | Effluent processing, disposal |

### Solvent Extraction Economics
Solvent extraction remains the dominant commercial technology, with well-established cost profiles.

**Aclara Resources Separation Plant (2024):** Detailed AACE Class 5 estimate for a dedicated REE separation facility ([Aclara 2024](https://investingnews.com/aclara-announces-update-on-its-rare-earths-separation-project/)):

| Parameter             | Value           |
|-----------------------|-----------------|
| Total CAPEX           | US\$354 million |
| SX plant              | US\$244 million |
| Zero liquid discharge | US\$110 million |
| OPEX                  | US\$12/kg REO   |
| NdPr recovery         | 94%             |
| Dy recovery           | 92%             |
| Tb recovery           | 91%             |
| Product purity        | \>99.5%         |

**Mountain Pass Processing (2020 Baseline):** Operating cost analysis for bastnäsite processing ([SAIMM 2022](https://scielo.org.za/scielo.php?script=sci_arttext&pid=S2225-62532022000700011)):

| Processing Route   | OPEX (\$/ton REO) | Key Cost Drivers   |
|--------------------|-------------------|--------------------|
| Acid roast + SX    | \$1,430           | H₂SO₄, extractants |
| Caustic crack + SX | Higher            | NaOH consumption   |
| Chloride route     | Variable          | HCl, environment   |

**Sensitivity Analysis:** REO recovery has the largest impact on process economics:

- 1% increase in recovery → \~2% improvement in NPV
- Reagent costs → moderate sensitivity
- CAPEX → lower sensitivity (amortized over life)

### Alternative Technology Economics
**Supercritical Fluid Extraction (2025):** TEA for 4000 L industrial-scale sc-CO₂ facility ([ACS I&EC Res. 2025](https://pubs.acs.org/doi/10.1021/acs.iecr.5c00324)):

| Parameter        | Value                              |
|------------------|------------------------------------|
| CAPEX            | \$13.7-14.6 million                |
| Year 1 OPEX      | \~\$3 million                      |
| Key cost drivers | High-pressure equipment, CO₂       |
| Break-even       | Competitive for niche applications |

**Molecular Recognition Technology (MRT):** Claims significant cost advantages ([IBC-MRT](https://ibcmrt.com/markets-and-applications/rare-earth-elements-ree/)):

| Advantage         | Impact                       |
|-------------------|------------------------------|
| Reduced chemicals | Lower OPEX                   |
| Simpler equipment | Lower CAPEX                  |
| Smaller footprint | Reduced facility cost        |
| No mixer-settlers | Eliminates hundreds of units |

**Coal Refuse REE Recovery (2025):** Chemical recycling with 90% reagent recovery ([ACS Sustain. Res. Manage. 2025](https://pubs.acs.org/doi/10.1021/acssusresmgt.5c00353)):

| Parameter        | Value           |
|------------------|-----------------|
| Initial CAPEX    | \$35 million    |
| NPV              | \$262.4 million |
| ROROI            | 42%             |
| Product          | RE-hydroxide    |
| Reagent recovery | 90%             |

### Mining Project Cost Estimation
**Simplified Cost Framework:** A framework for screening greenfield REE mining investments ([Mineral Economics 2024](https://link.springer.com/article/10.1007/s13563-024-00467-6)):

| Project Type               | CAPEX Range | Key Variables            |
|----------------------------|-------------|--------------------------|
| Open pit + concentrate     | \$100-300M  | Ore grade, strip ratio   |
| Underground + concentrate  | \$150-400M  | Depth, ground conditions |
| Integrated (mine to oxide) | \$300M-1B+  | Separation complexity    |

**Blended Product Economics:** Integrated mining and refining analysis ([Thunder Said Energy](https://thundersaidenergy.com/downloads/rare-earth-mining-and-refining-the-economics/)):

| Parameter        | Typical Value          |
|------------------|------------------------|
| Break-even price | \~\$70/kg blended REO  |
| Required IRR     | 20%                    |
| CAPEX intensity  | \$150,000/tpa capacity |
| Energy intensity | \>100 MWh/ton          |
| CO₂ intensity    | \>20 tons CO₂/ton REO  |

### Acid Mine Drainage REE Recovery
Techno-economic assessment of REE recovery from AMD using network sourcing ([MDPI Minerals 2021](https://www.mdpi.com/2075-163X/11/11/1298)):

**Key Findings:**

- Capital cost and HCl consumption are dominant factors
- Extractants: D2EHPA, EHEHPA, CA-12, Cyanex 272, Cyanex 572
- Economics improve with REE concentration in feed
- Co-product credits (Co, Mn) enhance viability

**Monte Carlo Sensitivity:**

| Factor | Impact on IRR |
| -------- | --------------- |
| Capital cost | High |
| HCl consumption | High |
| REE price | Moderate-High |
| Recovery rate | Moderate |

### Process Comparison Economics
| Technology         | CAPEX       | OPEX       | Purity   | Scale         | TRL |
|--------------------|-------------|------------|----------|---------------|-----|
| Solvent extraction | High        | Medium     | \>99.5%  | Commercial    | 9   |
| Ion exchange       | Medium-High | High       | \>99.9%  | Commercial    | 9   |
| SFE                | High        | Medium     | \>95%    | Pilot         | 5-6 |
| MRT                | Low-Medium  | Low        | \>99%    | Demonstration | 7-8 |
| Membrane           | Medium      | Low        | Variable | Lab-Pilot     | 4-6 |
| Bioseparation      | Low         | Low-Medium | \>95%    | Lab           | 3-5 |

### Key Economic Drivers
**Critical Success Factors:**

1.  **Ore grade**: Higher grades dramatically improve economics
2.  **REE distribution**: HREE-rich deposits command premium
3.  **Recovery rates**: Each 1% improvement significant
4.  **Reagent costs**: Extractant and acid consumption dominant
5.  **By-product credits**: Th/U, Fe, P, F recovery offsets costs
6.  **Scale**: Larger facilities benefit from economies of scale
7.  **Location**: Infrastructure, labor, permitting costs vary

**Risk Factors:**

- REE price volatility (historical swings \>10×)
- Permitting delays (radioactive waste concerns)
- Technology scale-up risk
- Geopolitical/trade policy changes
- Environmental compliance costs

## Life Cycle Assessment

Life cycle assessment provides a comprehensive framework for evaluating the environmental impacts of REE production, enabling comparison of technologies and identification of improvement opportunities.

### LCA Framework for REE Production
**System Boundaries:** REE LCA studies typically employ cradle-to-gate boundaries ([Frontiers Energy 2014](https://www.frontiersin.org/articles/10.3389/fenrg.2014.00045/full)):

    Mining → Beneficiation → Cracking/Leaching → Separation → Precipitation → Calcination → REO

**Functional Unit:** Most studies use 1 kg of rare earth oxide (REO) as the functional unit, though some analyze individual elements.

**Impact Categories:**

| Category | Unit | Key Contributors |
| ---------- | ------ | ------------------ |
| Global Warming Potential (GWP) | kg CO₂-eq | Energy, chemicals |
| Acidification Potential (AP) | kg SO₂-eq | Acid production, SO₂ emissions |
| Eutrophication Potential (EP) | kg PO₄-eq | Ammonium, phosphate releases |
| Human Toxicity (HT) | kg 1,4-DCB-eq | Heavy metals, radioactivity |
| Water Depletion | m³ | Process water, cooling |
| Land Use | m²·year | Mining, waste storage |

### Carbon Footprint of REE Production
**Global Warming Potential Ranges:** Carbon footprint varies significantly by ore type and process ([MRS Bulletin 2022](https://link.springer.com/article/10.1557/s43577-022-00286-6)):

| Source/Process                | GWP (kg CO₂-eq/kg REO) | Reference        |
|-------------------------------|------------------------|------------------|
| General REE production        | 12-66                  | Multiple studies |
| Monazite processing (average) | 65.4                   | Springer 2017    |
| Ionic rare earth clays        | 17.8-24.3              | MDPI 2022        |
| Europium (from monazite)      | 21.3                   | Minimum observed |
| Yttrium (from monazite)       | 197.9                  | Maximum observed |

**Element-Specific GWP from Monazite:** The allocation of impacts to individual REEs reveals significant variation ([Springer 2017](https://link.springer.com/chapter/10.1007/978-3-319-48768-7_12)):

| Element      | GWP (kg CO₂-eq/kg) | Notes                            |
|--------------|--------------------|----------------------------------|
| Europium     | 21.3               | Lowest due to selective recovery |
| Samarium     | 35-45              | Mid-range                        |
| Neodymium    | 50-70              | High demand element              |
| Praseodymium | 50-70              | Co-produced with Nd              |
| Yttrium      | 197.9              | Energy-intensive separation      |

**Process Hotspots:**

- Chemical production: 40-60% of GWP
- Energy consumption: 20-35% of GWP
- Transportation: 5-10% of GWP
- Mining operations: 10-15% of GWP

### Water Footprint
**Water Consumption by Process:** REE production is highly water-intensive ([ACS Sustain. Chem. Eng. 2015](https://pubs.acs.org/doi/full/10.1021/sc500573b)):

| Element            | Water Consumption (kg/kg REO) |
|--------------------|-------------------------------|
| Average (all REEs) | 11,170                        |
| Samarium           | 3,803 (lowest)                |
| Gadolinium         | 3,803 (lowest)                |
| Yttrium            | 29,902 (highest)              |

**Water Use by Process Stage:**

| Stage | Share of Water Use |
| ------- | ------------------- |
| Beneficiation | 20-30% |
| Leaching/Cracking | 15-25% |
| Solvent extraction | 25-35% |
| Precipitation/Washing | 15-25% |
| Utilities/Cooling | 10-15% |

### Ore-Specific Environmental Impacts
**Bastnäsite Processing:**

- Lower radioactive waste concerns (low Th/U content)
- Higher SO₂ emissions from sulfuric acid roasting
- Dust emissions during mining significant for PM

**Monazite Processing:**

- Radioactive waste management challenges (Th, U)
- Caustic cracking generates NaOH waste
- Higher human toxicity potential

**Ion-Adsorption Clays (IACs):**

- In-situ leaching causes ammonia contamination
- Marine eutrophication from NH₄⁺ emissions
- Soil and groundwater impacts
- Lower energy intensity than hard rock mining

**Eudialyte Processing:**

- High gangue element content increases waste
- Complex mineralogy increases chemical consumption
- Lower radioactivity than monazite

### Comparative LCA of Technologies

**Environmental Impact by Separation Method:**

| Method | GWP | Water | Waste | Toxicity |
| -------- | ----- | ------- | ------- | ---------- |
| Solvent extraction | High | High | High | High |
| Ion exchange | Medium | High | Medium | Medium |
| Supercritical CO₂ | Medium | Low | Low | Low |
| Membrane separation | Low-Medium | Medium | Low | Low |
| Bioseparation | Low | Medium | Low | Very Low |

**Recycling vs. Primary Production:** Secondary recovery from waste streams shows dramatic improvements ([MDPI Sustainability 2025](https://www.mdpi.com/2071-1050/17/13/5825)):

| Impact Category | Recycling Reduction |
|-----------------|---------------------|
| GWP             | 64-96%              |
| Acidification   | 70-95%              |
| Water depletion | 50-80%              |
| Human toxicity  | 60-90%              |
| Land use        | \>95%               |

### Process Hotspot Analysis
**Dominant Impact Contributors:** ([MRS Bulletin 2022](https://pubmed.ncbi.nlm.nih.gov/35316936/))

| Impact Category    | Primary Contributor                |
|--------------------|------------------------------------|
| GWP                | Chemical production (acids, NaOH)  |
| Acidification      | Energy generation, acid use        |
| Eutrophication     | Ammonium emissions (IAC leaching)  |
| Particulate matter | Mining dust (bastnäsite, monazite) |
| Human toxicity     | Heavy metals, radionuclides        |
| Water              | Process water, washing             |

**Energy Intensity:**

| Process | Energy (MWh/ton REO) |
| --------- | --------------------- |
| Mining + beneficiation | 10-30 |
| Cracking/leaching | 20-50 |
| Solvent extraction | 30-60 |
| Precipitation + calcination | 10-30 |
| Total | 100+ |

### Data Challenges and Uncertainties
**Key Limitations:** ([Frontiers Energy 2014](https://www.researchgate.net/publication/273515425)):

- Majority of REE production in China limits data access
- Proprietary process information
- Allocation challenges for multi-output processes
- Temporal and geographical variability
- Inconsistent system boundaries across studies

**Uncertainty Ranges:**

- GWP estimates vary by 5× or more
- Water footprint estimates vary by 8×
- Regional electricity grid mix dominates variability

### Improvement Opportunities
**Process Optimization:**

- Reagent recycling and recovery
- Heat integration
- Renewable energy adoption
- Wastewater treatment and reuse
- By-product valorization

**Technology Substitution:**

- Supercritical CO₂ for solvent extraction
- Bioseparation for selective recovery
- Membrane processes for bulk separation
- Electrochemical methods for metal production

**Circular Economy:**

- Urban mining from e-waste
- Industrial symbiosis (red mud, coal ash)
- Product design for recyclability
- Extended producer responsibility

File: ree-book/src/17-recycling-urban-mining.md
---
title: Recycling and Urban Mining
---

(recycling-and-urban-mining)=
# Recycling and Urban Mining

End-of-life magnets, phosphors, and catalysts are a rare earth ore with an
unusual property: the hard part of the separation has already been done. An
{index}`NdFeB` magnet is a concentrated, largely known mixture of a few elements, not a
dilute mixture of seventeen in a silicate matrix. The chemistry of recovering
rare earths from it is therefore closer to the chemistry of purification than
to the chemistry of mining.

The obstacle is not chemical but logistical — collection rates, sorting, and the
economics of a feedstock that arrives in small, dispersed, heterogeneous
batches. Present global recycling rates for rare earths sit below one percent
for that reason, not because the processes do not work.

Several routes covered elsewhere in this book target this feedstock directly:
{index}`carbochlorination` of magnet scrap ([](#pyrometallurgical-and-halogenation-routes)),
{index}`flash Joule heating` ([](#membranes-mofs-and-emerging-approaches)), and
macrocyclic chelator {index}`precipitation`
([](#precipitation-and-selective-crystallization)).

## The Feedstocks and What Is Actually in Them

"Urban mining" is a single phrase covering feedstocks whose rare earth contents
span three orders of magnitude. The table below gives measured compositions
from the primary literature; the point of collecting them in one place is that
the recovery route, and whether a route can pay for itself, follows almost
entirely from the grade and from what the rare earths are mixed with.

| Feedstock | Rare earth content | Elements present | Notes on the stream |
|---|---|---|---|
| Sintered {index}`NdFeB` magnets, end of life | 31-32 wt% REE [@yang2017ree] | Nd, Pr, with Dy and Tb in high-coercivity grades | Unit mass runs from under 1 g in small consumer electronics to about 1 kg in electric and hybrid vehicles and 1000-2000 kg in the generators of modern wind turbines; service life 2-3 years in consumer electronics to 20-30 years in turbines [@yang2017ree] |
| NdFeB manufacturing {index}`swarf` | 25.5 wt% RE, balance 73.7 wt% Fe [@prodius2019sustainable] | Nd, Pr | Pre-consumer, single-composition, already collected at the magnet plant — the easiest feed in the table |
| Shredded hard disk drives | Magnet fraction \~8.8 wt% of the shredded mass; the magnet itself 22.6 wt% RE [@prodius2019sustainable] | Nd, Pr, with 6.2 wt% Ni and 2.2 wt% Cu in the magnet from the plating | Shredding mixes the magnet with steel, aluminium, and polymer |
| Shredded small electric motors | Magnet fraction \~11.7 wt% of the shredded mass [@prodius2019sustainable] | Nd, Pr, Dy | As above |
| Fluorescent lamp {index}`phosphor` powder | \>23 wt% REE [@tan2016innovative] | {index}`Yttrium <yttrium>`, {index}`europium`, {index}`terbium`, La, Ce | The phosphor is only 2-3 wt% of the lamp mass [@tan2016innovative], so the powder must be separated from glass and mercury first |
| Spent {index}`NiMH <nickel-metal hydride (NiMH)>` battery black mass | \~16 wt% total REE (Ce 6.2, La 5.5, Nd 2.4, Pr 1.9) [@weshahy2022efficient] | Ce, La, Nd, Pr | Dominated by 45.8 wt% Ni and 4.2 wt% Co [@weshahy2022efficient]; the nickel and cobalt, not the rare earths, are what pay for the process |
| Spent {index}`FCC <fluid catalytic cracking (FCC)>` catalyst | 1.49 wt% La [@sposato2021towards] | La, some Ce | Roughly 30,000 t/y of rare earth oxide is consumed in fluid catalytic cracking and automotive catalysis [@sposato2021towards]; contaminated with Ni and V from the crude |
| {index}`Coal fly ash <coal fly ash>` | Hundreds of ppm ([](#membranes-mofs-and-emerging-approaches), [](#microfluidic-separations)) | Whole series, La-Lu, Y | Two to three orders of magnitude below the others — see below |

Two things in this table matter more than the individual numbers. First, the
value is not distributed like the mass. In lamp phosphors, {index}`terbium` and
{index}`europium` together account for over ninety percent of the value of the
contained rare earths and yttrium for about seven percent, despite yttrium
being the dominant element by mass at 21 wt% [@tan2016innovative]. A process
optimized for mass recovery and a process optimized for value recovery are not
the same process. Second, every stream except magnet swarf arrives mixed with
something that must be removed before any lanthanide-lanthanide separation
begins — iron, nickel, glass, vanadium — which is the same problem that
dominates primary hydrometallurgy ([](#hydrometallurgical-leaching)).

## How Little Is Actually Recycled

The figure usually quoted for rare earths is an end-of-life recycling rate
below one percent, and it is worth knowing where it comes from, because the
number is often cited to reviews that are themselves citing it.

The primary assessment is the UNEP International Resource Panel's status report
on metal recycling rates, which found that for 32 of the 37 specialty metals it
surveyed the end-of-life recycling rate was "very close to zero (\< 1 %)"; the
rare earths are in that group [@unep2011recycling]. The peer-reviewed
statements of the same work-up are Graedel and co-workers in the *Journal of
Industrial Ecology* [@graedel2011what] and Reck and Graedel in *Science*
[@reck2012challenges]. Binnemans and co-workers' critical review is the
standard survey of why the number is what it is and of the routes that would
change it [@binnemans2013recycling]; Yang and co-workers, reviewing the magnet
case specifically, put it flatly — at the time of writing no commercial
operation for recycling end-of-life NdFeB magnets had been identified
[@yang2017ree]. Fifteen years after the UNEP report the USGS still records only
that "limited quantities of rare earths were recovered from batteries,
permanent magnets, and fluorescent lamps" [@usgs2026mineral].

The reasons are collection, not chemistry: magnets are glued or welded inside
sealed assemblies, lamps are dispersed across households, and the recovered
metal competes against a primary supply chain operating at the bottom of a
sixty-year learning curve ([](#the-industrial-landscape)).

## Routes for Magnet Scrap

Four families of route are established well enough to have reported recoveries
on real scrap. They differ in how much of the original engineering they
preserve.

### Direct reuse: hydrogen decrepitation and re-sintering

The least destructive route keeps the alloy. {index}`Hydrogen decrepitation <hydrogen decrepitation>`
exploits the fact that the Nd-rich grain-boundary phase in a sintered magnet
absorbs hydrogen and expands, breaking the magnet into a friable powder that
falls away from the surrounding steel and polymer. Walton and co-workers
applied this to magnets inside whole hard disk drives and reported an
extraction efficiency of 90 ± 5 %, with the recovered powder retaining about
90 % of the magnetic properties of the starting material and requiring
substantially less energy than primary magnet production [@walton2015use].
Zakotnik and co-workers showed the alloy survives the cycle repeatedly, with
sintered magnets recycled multiple times by hydrogen processing and re-sintering
[@zakotnik2009multiple].

This is the route with the clearest environmental case. A life cycle assessment
of magnet-to-magnet recycling for electric vehicle motors found impacts 64-96 %
lower than virgin production across the categories assessed [@jin2018life] —
the same result discussed in
[](#environment-techno-economics-and-life-cycle). Its limitation is equally
clear: the output is a magnet alloy of whatever composition went in. It cannot
correct a composition, cannot separate Dy from Nd, and cannot handle mixed or
unknown scrap. It is a purification route, not a separation route.

### Oxidative roasting, selective leaching, and oxalate precipitation

Where the composition must be changed, the magnet has to be taken back to
oxides. The standard hydrometallurgical sequence oxidizes the iron
deliberately so that it does not follow the rare earths into solution.
Patcharawit and co-workers compared this against simply dissolving everything:
roasting the magnet waste in air at 600 °C, leaching in sulfuric acid, roasting
again at 750-800 °C, water leaching, precipitating with oxalic acid, and
calcining at 1000 °C recovered 75.5 % of the rare earths from sintered magnet
waste, against 31.6 % for whole leaching of the same material. The oxide
product from the selective route ran 68.1 wt% neodymium, 19.8 wt%
praseodymium, and 0.31 wt% iron, against 1.20 wt% iron by whole leaching
[@patcharawit2022comparative]. Sulfation followed by selective roasting and
water leaching achieves the same separation of iron from rare earths through a
different intermediate [@onal2015recycling].

The {index}`oxalate precipitation` and calcination steps
at the end are the same operations used on primary leach liquors
([](#precipitation-and-selective-crystallization)); once the iron is gone, a
magnet leachate is a light-rare-earth mixed feed like any other, and the
downstream Nd/Pr split is conventional {index}`solvent extraction`
([](#solvent-extraction-fundamentals)).

### Acid-free leaching with copper salts

An alternative avoids mineral acids entirely by using a copper(II) salt as the
oxidant, so that copper is reduced to Cu₂O and Cu while iron and the rare
earths go into solution as nitrates, chlorides, or sulfates. Prodius and
co-workers demonstrated this on four feeds without external heating: 0.5 kg of
(Nd,Pr)-Fe-B swarf stirred with copper(II) nitrate in water for about five
hours, then ammonia to precipitate the hydroxides, oxalic acid at 80 °C, and
calcination at 800 °C in air gave 146.7 g of rare earth oxide at greater than
98 % yield and 99.6 wt% RE purity. Hydrogen-decrepitated magnets from hard disk
drives dissolved in about thirty minutes at room temperature. On shredded
e-waste the recovery falls: 73 wt% of the contained rare earths from shredded
hard disk drives and 65 wt% from a shredded electric motor, at greater than
99.9 % product purity, with the shortfall attributed to solution access to the
magnet surfaces and an estimate that better shredding would reach 80-85 wt%.
The same chemistry applied to Sm-Co swarf gave about 97 % Sm₂O₃ recovery at
greater than 99.9 wt% purity, with the cobalt recovered separately as the
phosphate [@prodius2019sustainable].

The attraction is not the recovery, which is comparable to the roast-leach
route, but the reagent inventory: no volatile mineral acid, no external heat,
and the copper leaves as a saleable oxide rather than as a waste stream.

### Pyrometallurgical and electrochemical routes

The high-temperature routes skip the aqueous stage. Their appeal is that they
produce metal or alloy directly, which is where a magnet maker needs the
material anyway; their difficulty is materials of construction and the handling
of molten halides. Firdaus and co-workers survey the field of high-temperature
Nd and Dy recovery from magnet waste [@firdaus2016review]. Chung and co-workers
took oxidized and carbothermically reduced magnet scrap — a
magnet-recycling-derived oxide running roughly 33 wt% Nd and 10 wt% Pr — and
electrochemically reduced it on molybdenum electrodes in NdF₃-LiF and
NdF₃-PrF₃-LiF fused salts, confirming metallic Nd and Pr at the cathode by XRD
[@chung2023recovery]. The conversion of rare earth oxides to fluorides in
molten fluoride baths, which is the enabling step, is treated by Abbasalizadeh
and co-workers [@abbasalizadeh2017electrochemical]. Related work eliminates
hydrogen fluoride from the metal-production step by using an alternative
feedstock [@karati2025rare]. Molten-salt electrolysis, carbochlorination, and
the rest of the halide chemistry are developed in
[](#pyrometallurgical-and-halogenation-routes) and are not repeated here.

## Phosphors, Batteries, and Catalysts

**Lamp phosphors** are the richest feed by grade, but the rare earths sit in
refractory host lattices — Y₂O₃:Eu, LaPO₄:Ce,Tb — that resist direct acid
attack. Tan and co-workers showed that the barrier is structural rather than
thermodynamic: unactivated hydrochloric acid leaching dissolved under 3 % of
the contained rare earths, while the same leach after mechanical activation at
700 rpm for 120 minutes gave 89.4 %, 93.1 %, and 94.6 % dissolution for
terbium, europium, and yttrium respectively [@tan2016innovative]. The
practical difficulty for this stream is now that it is shrinking — fluorescent
lighting is being displaced by LEDs, which use far less rare earth per lumen.

**Spent NiMH batteries** carry the rare earths as a minority phase in the AB₅
electrode powder, and the separation that matters first is rare earths from
nickel and cobalt. Two published routes bracket the options. Weshahy and
co-workers leached with 300 g/L ammonium sulfate at 120 °C for 180 minutes and
dissolved 99.98 % of the rare earths along with almost all the zinc, leaving
the nickel and cobalt in the residue [@weshahy2022efficient]. Ahn, Swain, and
co-workers went the other way: 1 M sulfuric acid at 90 °C dissolved everything,
then more than 99 % of the rare earth metals were precipitated at pH 1.8 with
10 M sodium hydroxide and isolated by calcination at 600 °C, with the base
metals subsequently split by D2EHPA and Cyanex 272 extraction
[@ahn2020valorization]. Which is preferable depends entirely on whether the
plant is being built around the rare earths or around the nickel.

**Spent FCC catalyst** is the largest single stream by tonnage and the leanest
of the concentrated feeds. Sposato and co-workers found a ceiling on simple
acid leaching — about 60 % lanthanum recovery, reached with 2 N hydrochloric
acid at 20 °C over three hours, with dilute acid giving only 35-38 % — but
showed that coupling the leach to oxalate precipitation produces a lanthanum
solid of greater than 98 % w/w purity with negligible carryover of the nickel
and vanadium poisons, best at 5 N nitric acid and 60 °C
[@sposato2021towards]. Lanthanum is also the cheapest rare earth on the market,
at around \$1/kg for the oxide [@usgs2026mineral], which is the real constraint
on this stream.

## Coal Ash: Tonnage, Not Grade

Coal and coal ash are frequently described as a rare earth resource, and the
description needs qualifying. Coal fly ash carries rare earths at the level of
hundreds of ppm ([](#membranes-mofs-and-emerging-approaches),
[](#microfluidic-separations)). The minimum industrial grade for a primary rare
earth ore is 1.5-2.0 wt% [@tan2016innovative] — one to two orders of magnitude
higher. Coal ash is not a high-grade resource by any reading.

What makes it interesting is the other three columns of the ledger: the
material has already been mined, crushed, and burned at someone else's expense;
it is already collected in known, permitted, characterized impoundments; it is
already a disposal liability; and the annual arisings are enormous. The
argument for coal ash is tonnage and pre-existing handling, not concentration,
and any process proposed for it has to survive a leach of a very dilute,
aluminosilicate-dominated feed ([](#hydrometallurgical-leaching)).

## What Actually Limits It

The recurring result across all of these streams is that the recovery
chemistry works — 90 % by hydrogen decrepitation, 75 % by selective roasting,
73 % by copper-salt leaching on shredded e-waste, 90-95 % from activated
phosphors, over 99 % from NiMH leachate — while the end-of-life recycling rate
stays under one percent. The gap is not in the beaker.

It is in collection, in the design of products that were never intended to be
disassembled, in the absence of any sorting infrastructure that can identify a
magnet grade before it enters a shredder, and in an economics that compares a
small, variable, contaminated batch against a commodity with a deep and
subsidized primary supply. Of these, only the last is likely to change quickly,
and it changes for reasons that have nothing to do with chemistry
([](#supply-chain-concerns)).
