Repository: KitchinHUB/ree-literature-updates

# Rare Earth Element Separations

An organized introduction to rare earth element separation science, written for
a graduate student or new researcher who knows chemistry and chemical
engineering but has not worked on rare earths. It began as a folder of a dozen
literature reviews written at different times for different purposes; this is
that folder, reorganized so it can be read in order. Twenty-one chapters run
from why the separation is hard at all, through leaching and solvent extraction,
to coacervates, microfluidics, membranes, and the methods used to tell whether
any of it worked.

File: ree-book/src/18-environment-tea-lca.md
---
title: Environment, Techno-Economics, and Life Cycle
---

(environment-techno-economics-and-life-cycle)=
# Environment, Techno-Economics, and Life Cycle

Three questions get asked of every new separation technology, and they are
usually asked too late: what does it emit, what does it cost, and what does it
do over a full life cycle? This chapter gathers the three.

They are grouped together because they interact, and because a claim made
against one of them is routinely refuted by another. A process that eliminates
organic solvent looks clean until its energy intensity is counted. A process
with lower operating cost may carry capital costs that only make sense above a
throughput no one has yet demonstrated. And the environmental burden of rare
earth production is dominated, in most life cycle studies, not by the separation
step at all but by mining, radioactive residue management, and the acid and
reagent load upstream — which means an improvement confined to the separation
stage moves a smaller number than its advocates usually claim.

The {index}`techno-economic <techno-economic analysis (TEA)>` and life cycle sections that follow are the right place to
check the claims made in Part III.

## Environmental and Sustainability Considerations

### Environmental Impacts of Traditional Methods
Traditional REE separation creates significant environmental challenges:

- **Acidic/alkaline wastewater** from hydrometallurgical processes
- **Radioactive waste** from {index}`thorium` and uranium associated with REE ores
- **High energy consumption** in pyrometallurgical methods
- **Organic solvent use** in {index}`liquid-liquid extraction <solvent extraction>`
- **Habitat destruction** from mining operations

Some of the highest pollution levels on Earth are associated with rare earth
production in China, which mined **69%** of world output in 2025 and supplied
**71%** of United States imports of rare-earth compounds and metals over
2021–24 [@usgs2026mineral]. The share of world *separation* capacity is commonly
put near 90%, but no agency publishes it and this book could not trace the
figure to a primary source; see [](#supply-chain-concerns).

### Green Chemistry Approaches
#### Deep Eutectic Solvents (DESs)
- Environmentally friendly alternatives to traditional solvents
- Lower toxicity and cost
- Favorable for hydrometallurgical recycling

#### Ionic Liquids (ILs)
- Negligible vapor pressure
- Thermal stability
- Good ionic conductivity
- Non-flammable

#### Bioleaching
- Uses microorganisms for REE extraction
- Lower environmental footprint
- Recovery efficiencies of **80-95%** for Y, Ce, Nd, and Th

### Molecular Recognition Technology (MRT)
The SuperLig® MRT™ process ([IBC](https://ibcmrt.com/markets-and-applications/rare-earth-elements-ree/)):

- Separates all individual REEs at **\>99% recovery** and **\>99% purity**
- Operates at ambient temperature and atmosphere
- Considered a green chemistry solution

## Techno-Economic Analysis

Techno-economic analysis is essential for evaluating the commercial viability of REE separation processes, comparing alternative technologies, and guiding investment decisions. This section summarizes key economic parameters and recent TEA studies.

### Cost Structure Overview
REE separation projects involve significant capital and operating costs that vary substantially by technology, scale, and feedstock [@obrien2024simplified].

Capital cost divides across the same categories as any hydrometallurgical plant:
process equipment (reactors, mixer-settlers, columns), installation, engineering
and project management, instrumentation and control, civil works, and a
contingency allowance. Operating cost divides across reagents, energy, labor,
maintenance, and effluent treatment. The share each category takes in a rare
earth separation plant specifically is not published, and the generic factors
tabulated in cost-engineering texts are not REE data; no percentage breakdown is
given here.

What the REE-specific studies do establish is which items dominate. In the acid
mine drainage assessment discussed below, capital cost and HCl consumption are
the two factors that move the internal rate of return most
[@larochelle2021fundamental]. In the Mountain Pass analysis, oxide recovery has a
larger effect on project economics than either capital or operating cost
[@uysal2022economic].

### Solvent Extraction Economics
Solvent extraction remains the dominant commercial technology, with well-established cost profiles.

**Aclara Resources Separation Plant (2024):** Detailed AACE Class 5 estimate for a dedicated REE separation facility ([Aclara 2024](https://investingnews.com/aclara-announces-update-on-its-rare-earths-separation-project/)):

| Parameter             | Value           |
|-----------------------|-----------------|
| Total CAPEX           | US\$354 million |
| SX plant              | US\$244 million |
| Zero liquid discharge | US\$110 million |
| OPEX                  | US\$12/kg REO   |
| NdPr recovery         | 94%             |
| Dy recovery           | 92%             |
| Tb recovery           | 91%             |
| Product purity        | \>99.5%         |

**{index}`Mountain Pass` Processing:** The published economic analysis of
{index}`bastnäsite` from Mountain Pass compares *beneficiation* routes — direct
leaching, attrition scrubbing followed by leaching, and flotation followed by
leaching — rather than separation routes, and its costs are therefore costs of
REO in concentrate, not of separated oxide [@uysal2022economic]. Flotation plus
leaching is the most profitable of the three: it adds capital and operating cost
but delivers a higher grade and a higher recovery, which more than compensate.

**Sensitivity Analysis:** In that study, oxide recovery has a larger effect on
project economics than either capital cost or operating cost
[@uysal2022economic]. Note that costs quoted per kilogram of *concentrate* and
per kilogram of *separated oxide* differ by well over an order of magnitude; the
basis must be stated before any two figures in this section are compared.

### Alternative Technology Economics
**Supercritical Fluid Extraction (2025):** TEA for 4000 L industrial-scale sc-CO₂ facility [@azimi2025technoeconomic]:

| Parameter        | Value                              |
|------------------|------------------------------------|
| CAPEX            | \$13.7-14.6 million                |
| Year 1 OPEX      | \~\$3 million                      |
| Key cost drivers | High-pressure equipment, CO₂       |
| Break-even       | Competitive for niche applications |

**Molecular Recognition Technology (MRT):** Claims significant cost advantages ([IBC-MRT](https://ibcmrt.com/markets-and-applications/rare-earth-elements-ree/)):

| Advantage         | Impact                       |
|-------------------|------------------------------|
| Reduced chemicals | Lower OPEX                   |
| Simpler equipment | Lower CAPEX                  |
| Smaller footprint | Reduced facility cost        |
| No mixer-settlers | Eliminates hundreds of units |

**Coal Refuse REE Recovery (2025):** Chemical recycling with 90% reagent recovery [@nili2025reclaiming]:

| Parameter        | Value           |
|------------------|-----------------|
| Initial CAPEX    | \$35 million    |
| NPV              | \$262.4 million |
| ROROI            | 42%             |
| Product          | RE-hydroxide    |
| Reagent recovery | 90%             |

### Mining Project Cost Estimation
**Simplified Cost Framework:** Screening a greenfield project before a
feasibility study exists is the problem @obrien2024simplified set out to solve.
Their model approximates capital and operating expenditures for greenfield REE
mines from a handful of project descriptors rather than from site knowledge,
and covers open-pit and underground mines whose processing ranges from
beneficiation alone through to individual REE separation. No single CAPEX range
per project type is given, and none should be quoted: the point of the model is
that the number is a function of scale and flowsheet depth, not a category.

What the model is for is visible in what it found. Of twelve projects outside
China in early to advanced development, nine had a positive NPV at the 2011
peak in rare earth prices, **none** had a positive NPV at the 2016 trough, and
two were positive on 2022 and projected 2028 prices [@obrien2024simplified].
The same flowsheet is economic or not depending on which year you price it in,
which is the honest answer to why announced projects so rarely reach
production.

**Blended Product Economics:** Integrated mining and refining analysis ([Thunder Said Energy](https://thundersaidenergy.com/downloads/rare-earth-mining-and-refining-the-economics/)):

| Parameter        | Typical Value          |
|------------------|------------------------|
| Break-even price | \~\$70/kg blended REO  |
| Required IRR     | 20%                    |
| CAPEX intensity  | \$150,000/tpa capacity |
| Energy intensity | \>100 MWh/ton          |
| CO₂ intensity    | \>20 tons CO₂/ton REO  |

### Acid Mine Drainage REE Recovery
Techno-economic assessment of REE recovery from AMD using network sourcing [@larochelle2021fundamental]:

**Key Findings:**

- Capital cost and HCl consumption are dominant factors
- Extractants: {index}`D2EHPA`, {index}`EHEHPA`, CA-12, {index}`Cyanex 272`, Cyanex 572
- Economics improve with REE concentration in feed
- Co-product credits (Co, Mn) enhance viability

**Monte Carlo Sensitivity:** The tornado analysis is unusually clean, and
worth quoting for what it rules out as much as for what it finds: "only two
project parameters have a significant impact on the profitability of the
project, the capital cost of the project and the pricing of hydrochloric acid"
[@larochelle2021fundamental]. Rare earth price was among the distributed inputs
and did *not* emerge as a significant driver; recovery rate was not given a
distribution at all. With raw-material and consumable prices sampled over their
2014-2021 market ranges and capital cost given a normal distribution matching
the ±40% precision of the estimate, the simulated rate of return is
approximately normal between about **18% and 35%**, its shape set mostly by
capital cost.

### Process Comparison Economics
Separation factors, purities, demonstrated scale, and technology readiness levels
for the technologies covered in Parts II and III are compared in a single table in
[](#technology-comparison), and are not repeated here.

### Key Economic Drivers
**Critical Success Factors:**

1.  **Ore grade**: Higher grades dramatically improve economics
2.  **REE distribution**: HREE-rich deposits command premium
3.  **Recovery rates**: Each 1% improvement significant
4.  **Reagent costs**: Extractant and acid consumption dominant
5.  **By-product credits**: Th/U, Fe, P, F recovery offsets costs
6.  **Scale**: Larger facilities benefit from economies of scale
7.  **Location**: Infrastructure, labor, permitting costs vary

**Risk Factors:**

- REE price volatility (historical swings \>10×)
- Permitting delays (radioactive waste concerns)
- Technology scale-up risk
- Geopolitical/trade policy changes
- Environmental compliance costs

## Life Cycle Assessment

{index}`Life cycle assessment <life cycle assessment>` provides a comprehensive framework for evaluating the environmental impacts of REE production, enabling comparison of technologies and identification of improvement opportunities.

### LCA Framework for REE Production
**System Boundaries:** REE LCA studies typically employ cradle-to-gate boundaries [@navarro2014life]:

Mining → Beneficiation → Cracking/Leaching → Separation → {index}`Precipitation <precipitation>` → Calcination → REO

**Functional Unit:** Most studies use 1 kg of rare earth oxide (REO) as the functional unit, though some analyze individual elements.

**Impact Categories:**

| Category | Unit | Key Contributors |
| ---------- | ------ | ------------------ |
| Global Warming Potential (GWP) | kg CO₂-eq | Energy, chemicals |
| Acidification Potential (AP) | kg SO₂-eq | Acid production, SO₂ emissions |
| Eutrophication Potential (EP) | kg PO₄-eq | Ammonium, phosphate releases |
| Human Toxicity (HT) | kg 1,4-DCB-eq | Heavy metals, radioactivity |
| Water Depletion | m³ | Process water, cooling |
| Land Use | m²·year | Mining, waste storage |

### Carbon Footprint of REE Production
**Global Warming Potential Ranges:** Carbon footprint varies significantly by
ore type and process. @zapp2022environmental put the reason plainly -- impacts
are "mainly related to the geology of a deposit, mineral type and composition,
the methods of extraction, local supply of energy and auxiliary materials, and
regulatory conditions", so they "vary considerably" and no single figure
represents the industry. That review compares process chains in normalized
person-equivalents rather than tabulating absolute cradle-to-gate GWP across
studies, so the spread has to be read from the individual studies. Two values
with a clear published basis anchor it:

| Source/Process                          | GWP (kg CO₂-eq/kg REO) | Source                   |
|-----------------------------------------|------------------------|--------------------------|
| Monazite processing (average)           | 65.4                   | [@browning2017life]      |
| Ionic rare earth clays, mixed REO       | 17.8-24.3              | [@wan2022lca]            |

The ionic-clay figure carries a stated uncertainty of about 16%, and it rises
when magnesium-salt leaching replaces ammonium-salt leaching: the substitution
that relieves the ammonia problem described in [](#ion-adsorption-clays)
increases the carbon footprint of the product [@wan2022lca].

**Element-Specific GWP from {index}`Monazite <monazite>`:** Allocating impacts
to individual elements reveals a spread of nearly an order of magnitude across
the fifteen rare earths produced from monazite [@browning2017life]:

| Quantity                        | Value | Element                     |
|---------------------------------|-------|-----------------------------|
| Average, 15 REEs from monazite  | 65.4  | --                          |
| Lowest                          | 21.3  | Europium                    |
| Highest                         | 197.9 | Yttrium                     |

(kg CO₂-eq per kg of oxide.) The intermediate elements are reported
graphically rather than numerically in that study, and its allocation groups
several elements together -- samarium and gadolinium share a single flowsheet
group, and so a single value -- so per-element figures between the two extremes
should not be quoted from it. Browning and colleagues also caution that
yttrium's position at the top is a consequence of how little heavy rare earth
there is in monazite, and is not representative of heavies recovered from
xenotime or from ion-adsorption clays.

Which activities dominate each impact category is tabulated in the hotspot
analysis later in this chapter. Percentage shares of total GWP are not given:
the published studies draw their system boundaries and allocate between
co-products differently, so shares taken from separate studies do not add up to a
single accounting.

### Water Footprint
**Water Consumption by Process:** REE production is highly water-intensive.
The same monazite inventory that gives the carbon figures above also reports
water [@browning2017life]:

| Element            | Water Consumption (kg/kg REO) |
|--------------------|-------------------------------|
| Average (all REEs) | 11,170                        |
| Samarium           | 3,803 (lowest)                |
| Gadolinium         | 3,803 (lowest)                |
| Yttrium            | 29,902 (highest)              |

Samarium and gadolinium share the low figure because they share a flowsheet
group, not because they were separately measured. Gross energy follows the same
pattern -- 917 MJ/kg on average, 311 MJ/kg for the samarium-gadolinium group
and 3,401 MJ/kg for yttrium. These inventories report water and energy per
kilogram of oxide and per element; they do not resolve either by process stage,
and no stage-by-stage split is given here.

### Ore-Specific Environmental Impacts
**Bastnäsite Processing:**

- Lower radioactive waste concerns (low Th/U content)
- Higher SO₂ emissions from sulfuric acid roasting
- Dust emissions during mining significant for PM

**Monazite Processing:**

- Radioactive waste management challenges (Th, U)
- Caustic cracking generates NaOH waste
- Higher human toxicity potential

**{index}`Ion-Adsorption Clays <ion-adsorption clay>` (IACs):**

- In-situ leaching causes ammonia contamination
- Marine eutrophication from NH₄⁺ emissions
- Soil and groundwater impacts
- Lower energy intensity than hard rock mining

**Eudialyte Processing:**

- High gangue element content increases waste
- Complex mineralogy increases chemical consumption
- Lower radioactivity than monazite

### Comparative LCA of Technologies

The comparison a reader wants at this point — global warming potential, water,
waste, and toxicity for each separation method on a common basis — cannot be
assembled from the published literature. Cradle-to-gate assessments exist for
primary production routes built on solvent extraction
[@zapp2022environmental; @navarro2014life; @browning2017life; @zaimes2015environmental]
and for ionic clays [@wan2022lca]; supercritical CO₂ has been assessed
techno-economically but not on a comparable life cycle basis
[@azimi2025technoeconomic]. Molecular recognition, membrane, and biological
routes have no cradle-to-gate LCA at boundaries that would let them be ranked
against solvent extraction. A table ranking all five would be assertion rather
than measurement, and none is given.

**Recycling vs. Primary Production:** Secondary recovery from waste streams
performs better than primary production, but the published evidence supports
fewer numbers than the claim is usually made with. The systematic review of the
LCA literature reports one headline figure: recycling NdFeB magnets reduces
environmental impact by **64-96%** relative to virgin production, stated as a
general impact reduction rather than for any one category
[@mugion2025systematic]. Within that, acid-free dissolution is credited with a
**73%** reduction in global warming impact against conventional routes. A
category-by-category table of reductions -- acidification, water, toxicity,
land use -- is not available from that review, and is not given here.

### Process Hotspot Analysis
**Dominant Impact Contributors:** [@zapp2022environmental]

| Impact Category    | Primary Contributor                |
|--------------------|------------------------------------|
| GWP                | Chemical production (acids, NaOH)  |
| Acidification      | Energy generation, acid use        |
| Eutrophication     | Ammonium emissions (IAC leaching)  |
| Particulate matter | Mining dust (bastnäsite, monazite) |
| Human toxicity     | Heavy metals, radionuclides        |
| Water              | Process water, washing             |

**Energy Intensity:** Two anchors are available, and neither is a breakdown.
@browning2017life put the gross energy requirement for rare earths from monazite
at 917 MJ/kg on average, spanning 311 MJ/kg for the samarium-gadolinium group to
3,401 MJ/kg for yttrium; the integrated mining-and-refining estimate quoted
earlier in this chapter puts total energy use above 100 MWh per ton of REO. For
scale, @zaimes2015environmental find that producing heavy rare earth oxides
consumes **over twenty times** more primary energy per unit mass than steel.
Where that energy goes inside the flowsheet is the question this chapter opened
with, and it is the one the literature does not answer. Mining together with
extraction and roasting are identified as the dominant contributors for the
Bayan Obo route [@zaimes2015environmental], but no study splits the total
between mining, cracking, and the separation train itself, and no split is given
here.

### Data Challenges and Uncertainties
**Key Limitations:** ([Frontiers Energy 2014](https://www.researchgate.net/publication/273515425)):

- Majority of REE production in China limits data access
- Proprietary process information
- Allocation challenges for multi-output processes
- Temporal and geographical variability
- Inconsistent system boundaries across studies

**Uncertainty Ranges:**

- GWP estimates vary by 5× or more
- Water footprint estimates vary by 8×
- Regional electricity grid mix dominates variability

### Improvement Opportunities
**Process Optimization:**

- Reagent recycling and recovery
- Heat integration
- Renewable energy adoption
- Wastewater treatment and reuse
- By-product valorization

**Technology Substitution:**

- Supercritical CO₂ for solvent extraction
- Bioseparation for selective recovery
- Membrane processes for bulk separation
- Electrochemical methods for metal production

**Circular Economy:**

- Urban mining from e-waste
- Industrial symbiosis ({index}`red mud`, coal ash)
- Product design for recyclability
- Extended producer responsibility

File: ree-book/src/18-industrial-landscape.md
---
title: The Industrial Landscape
---

(the-industrial-landscape)=
# The Industrial Landscape

Who actually separates rare earths, where, and at what scale. This chapter is
the shortest in the book and the most perishable — the projects listed here are
under construction or in commissioning, and the numbers will move.

The structural fact behind all of it is concentration: roughly 90% of global
separation capacity is in one country ([](#why-rare-earths-are-hard-to-separate)).
Every project below is, in one way or another, a response to that.

## Rare Element Resources Demonstration Plant
A \$66M+ REE processing and separation demonstration plant in Upton, Wyoming ([Rare Element Resources](https://www.rareelementresources.com/technology/)):

- Operations expected to begin in late 2025
- Will produce up to **10 tons of separated Nd/Pr oxide**
- 10-month operational demonstration planned

## Saskatchewan Research Council
A \$74M rare earth processing plant in Canada:

- Target production: **400 tonnes NdPr metals/year**
- Supports North American supply chain diversification

## Lynas Rare Earths (Malaysia)
One of few industrial-scale refining facilities outside China:

- Processing capacity expansion underway
- Partnership with US Department of Defense

## MP Materials (USA)
Operates the Mountain Pass mine in California:

- Produced **42,499 metric tons** of rare earths in 2022
- \~14% of global production
- Building domestic separation capability

File: ree-book/src/19-characterization.md (part 1 of 2)
---
title: Characterization Methods
---

(characterization-methods)=
# Characterization Methods

A separation is only as good as the analysis that measures it. This chapter
covers the techniques used to quantify rare earths in process streams and to
understand what is happening at the molecular level in an extraction system —
two rather different jobs with different instruments.

The analytical side is dominated by ICP-MS and ICP-OES, and the difficulties are
mostly interference problems: rare earth oxides and doubly-charged ions land on
the masses of their neighbours, so the very similarity that makes the separation
hard also makes the measurement hard. The speciation side — X-ray absorption
spectroscopy, NMR, vibrational spectroscopy and calorimetry — is where the
mechanistic picture in [](#thermodynamics-of-extraction) comes from.

Throughput matters as much as accuracy for the work described in
[](#high-throughput-and-computational-methods): a screening campaign that
generates a thousand extraction conditions a week needs an analysis that keeps
up with it.

## Choosing an Instrument by Choosing a Question

A list of analytical techniques is not useful on its own. What makes one useful
is knowing which question it answers, because the questions a separations
laboratory actually asks are few and the instruments sort cleanly among them.

*How much of each element is in this sample?* This is the routine question, the
one asked of every raffinate and every strip liquor, and it is answered by the
plasma-source methods — ICP-OES, ICP-MS and their laser-ablation and
chromatographically coupled variants — with X-ray fluorescence and neutron
activation analysis filling specific niches that the plasma methods handle
badly. The technical content of this group is almost entirely about
interferences and about matrix.

*What is bound to what?* This is the mechanistic question, and it is the one that
matters most for developing an extractant, because it is how an extraction
mechanism is established rather than inferred. UV-visible and luminescence
spectroscopy report on the metal, vibrational spectroscopy and NMR on the
ligand, X-ray absorption spectroscopy on the coordination shell, and
electrospray mass spectrometry on the stoichiometry of the complex that
survives into the gas phase. No one of them settles a mechanism; a convergent
answer from three or four of them usually does. A representative example is the
characterization of the rare earth–P507 system in a microfluidic contactor,
where FTIR, UV-Vis, NMR and mass spectrometry were run on the same extracts and
together established that lactic acid, present as a complexant in the aqueous
phase, does not enter the extracted species at all, and that the complex forms
by cation exchange at the P–O–H group together with coordination at the P=O
oxygen [@chen2019characterization]. Any one of those measurements alone would
have left the lactic acid question open.

*How strong is the binding, and why?* Isothermal titration calorimetry and
potentiometric titration answer this, and they are complementary rather than
alternative: potentiometry returns equilibrium constants, calorimetry returns
the enthalpy and entropy that those constants are made of.

*What does the material look like, and where are the rare earths in it?*
Electron microscopy and the porosity methods answer this for solids — ores,
adsorbents, precipitates — and the answer usually determines whether a
hydrometallurgical route is viable before any leaching is attempted.

The chapter is organised in that order, and closes with the two calculations —
distribution coefficient and separation factor — that turn analytical numbers
into the quantities the rest of the book uses.

## How Much of Each Element Is Present?

### Inductively Coupled Plasma Optical Emission Spectrometry (ICP-OES)

ICP-OES is the workhorse of a separations laboratory, and it earns that position
by tolerance rather than by sensitivity. An argon plasma at atmospheric pressure
is a forgiving sample introduction system: it accepts high acid concentrations
and high total dissolved solids without the signal suppression that the sampling
interface of a mass spectrometer suffers, it measures every rare earth
simultaneously from a single aspiration, and its consumables and service costs
are a fraction of an ICP-MS. For process solutions — where concentrations are in
the milligram-per-litre to gram-per-litre range and the matrix is a
several-molar acid loaded with base metals — it is very often the correct
instrument, and reaching for ICP-MS instead buys sensitivity that the sample
does not need while inviting matrix problems it does not have.

What it buys with that robustness is a spectral interference problem. The
lanthanides have partially filled 4f shells and correspondingly rich emission
spectra: each element contributes hundreds of usable lines, and in a solution
containing all of them the lines overlap extensively. The consequence is that
line selection is not a one-time instrument setup but part of method
development, and it has to be redone when the matrix changes, because a line
that is clean in a nitric acid standard may sit under an iron or calcium line in
a real leach liquor. This is the routine reason a reported ICP-OES rare earth
analysis is wrong, and it is why matrix-matched calibration standards are not
optional.

Where the matrix is dominated by a single heavy element the practical remedy is
to remove it before the plasma rather than to fight it spectrally. In the
determination of trace rare earths in uranium materials, extracting the uranium
into tri(2-ethylhexyl)phosphate reduced the uranium concentration in the
raffinate from roughly 40,000 mg/L to under 10 mg/L, after which the raffinate
could be analysed directly by either ICP-OES or ICP-MS, with spike recoveries in
U₃O₈ and UO₂ falling between 94% and 106% across both instruments
[@cheng2020determination]. That is a general pattern worth noticing: a
separation problem upstream of the instrument is usually cheaper to solve than
the interference it would otherwise create inside it.

### Inductively Coupled Plasma Mass Spectrometry (ICP-MS)

ICP-MS trades the tolerance of ICP-OES for three to four orders of magnitude of
sensitivity, and it is the reference method whenever the question involves trace
concentrations — environmental samples, raffinates that are supposed to be
clean, or the low-concentration tail of a loading curve. Detection limits are
quoted for it more freely than for any other technique in this book and almost
always without the two things that determine them, namely the matrix and the
sample introduction system. A figure worth quoting is one measured under stated
conditions: in a fully automatic online system that strips the salt matrix on an
iminodiacetic/ethylenediaminetriacetic resin column before the plasma, 3σ
detection limits for the rare earths in a 3.5% NaCl matrix ranged from 0.002
ng/L for Dy to 0.097 ng/L for La, validated against the NASS-6 seawater
reference material [@li2022development]. Sub-nanogram-per-litre performance of
that kind is real, but it is the performance of the *whole method*, matrix
elimination included. Aspirating an undiluted process liquor with percent-level
dissolved solids gives detection limits orders of magnitude worse, and quoting
the seawater figure for that sample would be a straightforward misrepresentation.

Instrument architecture matters as much as the nominal detection limit. A
single-quadrupole instrument is the routine choice and the cheapest. A
triple-quadrupole adds a reaction cell between two mass filters, which allows an
analyte to be chemically mass-shifted away from an interference rather than
merely discriminated against — the most effective available answer to the oxide
problem described below. A multi-collector instrument gives up scanning speed
and dynamic range to measure several isotopes simultaneously on separate
detectors, which is what isotope dilution and geochronology require; rapid and
highly reproducible rare earth determination by MC-ICP-MS is well established
for exactly these applications [@baker2002rapid]. A separations laboratory
rarely needs the third of these, but it is the instrument behind most of the
reference values its standards are traceable to.

#### The interference problem, and what actually works

The interferences fall into four kinds, and they are not equally tractable.

| Interference type | Example | What works |
|-------------------|---------|------------|
| Oxide formation | BaO⁺ on Eu | Tune the oxide rate down, correct mathematically, or remove the parent |
| Hydroxide | REEOH⁺ on the heavier REEs | Collision/reaction cell; desolvating sample introduction |
| Isobaric | ¹⁴²Ce on ¹⁴²Nd | A different analyte isotope, or correction from a Ce-only mass |
| Matrix effects | High dissolved solids | Dilution, matrix matching, internal standard, matrix removal |

**Why the ¹⁴²Ce/¹⁴²Nd isobar cannot be resolved by mass resolution.** The two
nuclides differ by about 0.0015 u, so separating them requires a mass resolving
power near 10⁵. Commercial sector-field ICP-MS tops out an order of magnitude
below that, and multi-collector instruments are operated at lower resolution
still, so no available instrument resolves this pair. There are two workable
alternatives. The first is simply to quantify Nd on a mass Ce does not reach —
¹⁴³Nd, ¹⁴⁵Nd or ¹⁴⁶Nd — which is what most laboratories do. The second is to
measure ¹⁴⁰Ce, which is free of Nd, and subtract the Ce contribution to mass 142
using the natural ¹⁴²Ce/¹⁴⁰Ce abundance ratio (≈0.126). The mathematical
correction is only as good as the assumption of natural Ce isotopic composition
and degrades once the Ce/Nd ratio in the sample is large, so the alternative
isotope is preferred whenever sensitivity allows.

**Kinetic energy discrimination (KED)** supplies non-reactive helium that
collides with polyatomic ions, lowering their kinetic energy so that a downstream
potential barrier rejects them preferentially over the atomic analyte ion. It is
the standard defence against argide and other polyatomic interferences, and it
allows higher dissolved solids to be run without extreme dilution. It is much
less effective against metal monoxides, for the reason given below.

**Oxide interferences, element by element.** The general statement "BaO⁺ on Eu"
is not enough to choose isotopes. Because the monoxide MO⁺ appears 16 mass units
above its parent, and because the REEs span a contiguous block of masses, a light
REE almost always has a monoxide sitting on a heavy REE. The table below lists
the principal MO⁺ overlaps a separations laboratory will meet, with the
mitigation that actually works for each [@dulski1994interferences].

| Analyte | Oxide interferent | Mitigation |
|---------|-------------------|------------|
| ¹⁵¹Eu | ¹³⁵Ba¹⁶O⁺ | Ba is usually the largest single problem; ¹⁵³Eu is no escape (¹³⁷Ba¹⁶O⁺ lands there). Remove Ba chromatographically, or correct mathematically from ¹³⁷Ba and a measured BaO⁺/Ba⁺ ratio |
| ¹⁵⁷Gd | ¹⁴¹Pr¹⁶O⁺ | Mathematical correction from ¹⁴¹Pr (monoisotopic, so the correction is clean); every other Gd isotope carries a LaO⁺, CeO⁺ or NdO⁺ overlap |
| ¹⁵⁹Tb | ¹⁴³Nd¹⁶O⁺ | Tb is monoisotopic — no alternative mass. Minimize oxide formation, then correct from ¹⁴³Nd |
| ¹⁶³Dy | ¹⁴⁷Sm¹⁶O⁺ | Correct from ¹⁴⁷Sm; ¹⁶¹Dy and ¹⁶²Dy trade this for ¹⁴⁵Nd¹⁶O⁺ and ¹⁴⁶Nd¹⁶O⁺ |
| ¹⁶⁵Ho | ¹⁴⁹Sm¹⁶O⁺ | Ho is monoisotopic — correct from ¹⁴⁹Sm |
| ¹⁶⁶Er | ¹⁵⁰Nd¹⁶O⁺ (and ¹⁵⁰Sm¹⁶O⁺) | Two parents contribute at mass 166; correct from both, or use ¹⁶⁷Er and correct for ¹⁵¹Eu¹⁶O⁺ |
| ¹⁶⁹Tm | ¹⁵³Eu¹⁶O⁺ | Tm is monoisotopic — correct from ¹⁵³Eu |
| ¹⁷⁵Lu | ¹⁵⁹Tb¹⁶O⁺ | Correct from ¹⁵⁹Tb; ¹⁷⁶Lu is worse, carrying isobaric ¹⁷⁶Yb and ¹⁷⁶Hf |

Three general remedies apply across the table. First, **tune the oxide rate
down**: the standard figure of merit is CeO⁺/Ce⁺, measured on a Ce solution
during setup, because Ce forms one of the most stable REE monoxides and so
represents a near-worst case for the rest. Routine tuning targets a percent or
two; a desolvating nebulizer or a cooled spray chamber pushes it substantially
lower, and the correction
residuals fall with it. Second, **correct mathematically**: aspirate a
single-element solution of each interfering parent, measure its MO⁺/M⁺ ratio at
the same tune, and subtract that fraction of the parent's signal from the
analyte mass. This is reliable only while the correction is a small part of the
analyte signal — a correction larger than the signal it corrects is not a
measurement. Third, **remove the interferent**, either by chromatographic
separation of the REEs upstream of the plasma (which is what the HPLC-ICP-MS and
online-separation methods below are for) or, on a triple-quadrupole instrument,
by reaction-cell chemistry that mass-shifts analyte and interferent to different
product masses. Collision-cell helium with KED helps far less here than it does
for argide interferences, because MO⁺ and M⁺ have similar collision cross
sections. Note also that the samples most likely to defeat all of this are the
ones a separations laboratory actually generates: a raffinate from a Nd/Sm
system is, by construction, enormously enriched in one REE relative to its
neighbours, which is precisely the condition that makes an oxide correction
large.

### Separating Before Detecting: HPLC, IC, and Online Systems

The most general answer to the interference problem is to present the elements
to the detector one at a time. High-performance liquid chromatography and ion
chromatography separate the rare earths on a column and quantify them as they
elute, and they have been used for this since long before ICP-MS was routine;
they remain attractive because they are comparatively cheap, and because the
chromatographic step removes the matrix as a side effect [@verma2007high].

The separation chemistry is the same weak-complexation chemistry that the rest
of this book is about. Cation-exchange separations elute the lanthanides with a
gradient of a complexing eluent such as α-hydroxyisobutyric acid, exploiting the
same monotonic trend in complex stability across the series that drives solvent
extraction. Ion-interaction chromatography instead forms an anionic complex in
the mobile phase and retains it on a reversed-phase column coated with a
lipophilic counter-ion, which produces an elution order that is not monotonic at
all: with diglycolic acid as the complexant on a C18 column, the predicted and
observed order of elution runs
Sc < La < Ce < Lu < Pr < Yb < Nd < Tm < Sm < Eu < Er ≈ Y < Gd < Ho < Tb ≈ Dy,
because retention rises from La towards the Tb–Dy–Ho region and then falls again
[@dybczynski2021separation]. An unfamiliar elution order is a genuine practical
hazard here: peaks assigned by assumed order rather than by standards will be
assigned wrongly.

Detection after the column is by UV-visible absorbance following post-column
derivatization with a chromogenic reagent such as chlorophosphonazo III, or by
feeding the eluent directly into an ICP-MS. The second option is the more
powerful, since it combines chromatographic removal of interferences with
mass-spectrometric sensitivity, and it is the basis of the automated online
systems that make ultra-trace work in difficult matrices possible at all
[@li2022development]. Coupling the separation to the detector also removes the
sample-handling step that limits throughput, which is why online sequential
extraction feeding directly into a mass spectrometer has been pursued as a
high-throughput route for rare earth determination [@zhang2021high] — the
throughput argument of [](#high-throughput-and-computational-methods) applies to
the analysis as much as to the experiment.

Ion {index}`chromatography` serves the related purpose of separating the rare
earths as a group from base metals in geological and process materials. The
worked example verified for this chapter uses a mixed-bed column carrying both
anion- and cation-exchange sites with a chelating eluent, and determines the sum
of the rare earths alongside individual heavy metals in about twenty minutes
[@ahmed2020chromatographic]; the separation factors depend on eluent
concentration and pH, which is the same lever the displacement chromatography of
[](#technology-comparison) pulls.

### X-Ray Fluorescence (XRF)

XRF is the only technique in this group that requires no dissolution. A pressed
powder pellet or a fused lithium borate bead is measured directly, which makes
XRF the natural choice for solid feed materials, for process control on ores and
concentrates, and for any sample too precious to destroy. It has been applied to
rare earths since about 1970, in both energy-dispersive and wavelength-dispersive
forms, and reliable results depend above all on careful optimization of the
measurement — in particular on the choice of spectral lines — with quantification
resting on calibration against reference materials of similar composition
[@schramm2016use]. That last point is the practical constraint: XRF is a
comparative method, and without matrix-matched standards a rare earth
determination by XRF is a semi-quantitative one.

The spectroscopic difficulty is line overlap in the L-line region where the
lanthanides are measured. Neighbouring rare earth L-lines can be separated by
only a few electron-volts, which an energy-dispersive detector cannot resolve,
particularly in the presence of transition-metal K-lines from the gangue. This
is what wavelength dispersion is for. A recent instrument that disperses the
L-lines between 4.5 and 7 keV with a fixed Ge(111) crystal onto an
energy-dispersive pnCCD detector achieves 12 eV resolution at the Ti Kα line and
a sensitivity down to 0.50 ppm for rare earth L-lines, which is enough to
analyse inclusions in diamonds non-destructively [@depauw2020highly]. That is a
specific instrument on a specific sample geometry, not a general XRF
specification; handheld energy-dispersive instruments used for field screening
are several orders of magnitude less sensitive and should be treated as
prospecting tools rather than analytical ones.

### Neutron Activation Analysis (NAA)

NAA irradiates the sample with neutrons, producing artificial radionuclides
whose gamma emissions are counted on a high-resolution germanium detector. It
was the method of choice for rare earth analysis from the early 1960s through
the 1980s, and the reason it mattered is worth stating precisely: after
high-resolution gamma detectors arrived in the mid-1960s, most applications no
longer required chemical separation of the rare earths from the matrix at all
[@stosch2016neutron]. The measurement is nuclear rather than chemical, so it is
essentially matrix-independent, and in its instrumental form it is
non-destructive.

Two things bound its usefulness. The first is chemical: instrumental NAA is
sensitive for only about half the rare earths — La, Ce, Nd, Sm, Eu, Tb, Yb and
Lu — because the others lack a convenient combination of neutron capture cross
section, product half-life and gamma yield, and reaching them requires
radiochemical separation after irradiation. The second is precision: NAA is less
precise than isotope-dilution mass spectrometry, and modern practice compensates
with internal-standard methods rather than by improving the counting statistics
[@silachyov2016rare]. Together with the decommissioning of research reactors
across Europe and North America and the arrival of ICP-MS, these limits explain
why NAA has declined from the standard method to a specialist one
[@stosch2016neutron]. It survives where its distinguishing properties are
decisive: samples that must not be destroyed, samples whose matrix defeats
dissolution, and situations where an entirely independent method is needed to
validate a chemical one.

### LA-ICP-MS: How Much, and Where

Laser ablation replaces the nebulizer with a pulsed laser that samples a small
spot on a solid surface and carries the aerosol into the plasma. The
consequence is spatial resolution: with spot sizes on the order of tens of
micrometres, individual mineral grains and zones within grains can be analysed
separately, and elemental maps can be built by rastering. For rare earth work
this matters because the elements are almost never uniformly distributed. A
bulk digestion of an ore reports an average that may correspond to no phase
actually present, whereas LA-ICP-MS reports which mineral carries the rare
earths — the question that determines whether a beneficiation step will work.
Coupled to a multi-collector instrument it also supports in situ Sm–Nd and Lu–Hf
isotope analysis and U–Pb geochronology on {index}`monazite`, apatite and
titanite [@lin2024situ]. The trade is calibration: without a matrix-matched
solid standard, laser ablation quantification carries systematic errors that
solution nebulization does not.

(nanopore-identification)=
### Nanopore Sensing: Identifying Rare Earths One Ion at a Time

Everything above measures a population. A nanopore measures events. A single
protein pore in a lipid membrane carries an ionic current under an applied
voltage, and a species that enters the pore blocks some of that current for as
long as it stays; the depth, duration and structure of the blockage are a
signature of what went in. The technique is best known for DNA sequencing, and
it has recently been turned on the lanthanides.

@sun2025nanopore engineer a *Mycobacterium smegmatis* porin A nanopore with a
nitrilotriacetic acid ligand at the pore constriction and a second ligand,
Nα,Nα-bis(carboxymethyl)-L-lysine, in a dual-ligand arrangement. Trivalent rare
earth ions produce characteristic blockage features with three-level
transitions, and — the observation that makes this more than an assay — those
features vary periodically across the series in a way the authors describe as
seeing the {term}`lanthanide contraction` at the single-molecule level. With
machine-learning classification they report identifying all sixteen naturally
occurring rare earth ions with high accuracy, and apply the method to
{index}`bastnäsite` samples for geological exploration.

Two things are worth separating here. As a *characterization* method this is a
single-ion-resolution identification of elements that ICP-MS already quantifies
well, so its near-term value is where ICP-MS is inconvenient: small sample
volumes, field deployment, and speciation-sensitive measurements that a plasma
destroys by definition. As a *separation* result it is not one — nothing is
collected, and a pore that reports which ion passed is not a pore that stops the
others. But it is direct evidence that a single engineered pore can distinguish
adjacent lanthanides, which is the physical claim underlying the artificial
channel work in [](#artificial-channels), and the two literatures are worth
reading together.

## What Is Bound to What? Speciation and Structure

### UV-Visible Absorption Spectroscopy

The f–f transitions of the trivalent lanthanides are formally forbidden, which
makes them weak, but they are also narrow and largely insensitive to the
surroundings, because the 4f orbitals are shielded by the filled 5s and 5p
shells. Both properties follow from the same shielding, and both are useful. The
narrowness means the band positions are characteristic of the ion and are
transferable enough between compounds that reference libraries covering the
whole series are worth compiling — one such library records the UV-visible
absorption spectra of the orthophosphates LnPO₄ from La to Lu, promethium
excepted, measured on single crystals [@sharma2020library] — so that individual lanthanides can be identified and
quantified in a mixture rather than separated first. The weakness means the
technique is limited to the concentrations a process stream actually carries
rather than to trace analysis.
The residual sensitivity of certain "hypersensitive" transitions to the
coordination environment is what allows UV-Vis to report on complexation at all.

The property that makes UV-Vis genuinely valuable in separations is that it
requires no sample removal. An absorbance probe can sit in a flowing stream and
report continuously, which turns a laboratory measurement into process
instrumentation. In a simulated TALSPEAK process, Nd³⁺ was monitored
simultaneously at up to six locations on a single centrifugal contactor — the
aqueous and organic inlets and outlets — using a multi-track visible absorbance
detector with chemometric models to convert spectra to concentrations; the
integrated moles of Nd³⁺ entering and leaving agreed to near zero, closing the
mass balance in real time [@tse2024spectroscopic]. Real-time material
accountancy of that kind is a different capability from off-line analysis: it
detects a drifting contactor while it is drifting, rather than after the
campaign.

### Luminescence and Fluorescence Spectroscopy

Several lanthanides emit sharp, characteristic line spectra when excited,
arising from the same shielded 4f manifold, and the emission is far easier to
detect against a dark background than a weak absorbance is against a bright one
[@khan2019rare]. The most-used emitters and their diagnostic transitions are

| Ion | Colour | Transition | Approximate wavelength |
|------|--------|------------|------------|
| Eu³⁺ | Red | ⁵D₀ → ⁷F₂ | 615 nm |
| Tb³⁺ | Green | ⁵D₄ → ⁷F₅ | 545 nm |
| Dy³⁺ | Yellow | ⁴F₉/₂ → ⁶H₁₃/₂ | 573 nm |
| Sm³⁺ | Orange | ⁴G₅/₂ → ⁶H₇/₂ | 600 nm |

Direct excitation of a forbidden f–f transition is inefficient, and the standard
remedy is the antenna effect: an aromatic ligand absorbs strongly in the
ultraviolet and transfers the energy to the metal, so that the observed emission
intensity depends on the ligand as much as on the metal. For a separations
chemist this cuts both ways. It gives a sensitive readout of whether a designed
ligand is coordinating — the emission appears when the complex forms — and it
means luminescence intensity cannot be read as a concentration unless the
speciation is already known and fixed. Europium is the most informative case,
because the intensity ratio between its ⁵D₀ → ⁷F₂ and ⁵D₀ → ⁷F₁ bands responds
to the symmetry of the coordination site, making the ion a structural reporter
rather than merely a label.

### FTIR and Raman Spectroscopy

Vibrational spectroscopy looks at the ligand rather than the metal, and answers
the questions the metal-centred methods cannot: which functional group is
coordinated, whether the coordination is inner- or outer-sphere, and whether a
ligand is bound at all. The signature is a frequency shift in the coordinating
group on complexation — the P=O stretch of an organophosphorus extractant, the
carbonyl of an amide, the carboxylate asymmetric/symmetric splitting that
distinguishes monodentate from bidentate binding. In a solvent extraction
context this is often the cleanest evidence available that a proposed extraction
reaction is the one occurring [@fieser2016raman; @chen2019characterization].

Sensitivity to the metal across the series follows from the same mechanism.
Vibrational frequencies of a coordinated ligand track the Lewis acidity of the
metal centre, which rises across the series as the ionic radius contracts. In
one family of rare earth dinitrogen complexes — the bis(silylamide) series
Ln₂(μ–η²:η²-N₂) with THF and (Me₃Si)₂N ligands — the N–N Raman stretching
frequency falls regularly from Gd to Tm, 1447 down to
1413 cm⁻¹ — that is, with *increasing* atomic number, decreasing ionic radius,
and increasing Lewis acidity [@fieser2016raman]. A vibrational frequency that
varies smoothly with lanthanide identity would be a probe of exactly the small
energetic differences a separation has to exploit, and one that can in principle
be measured in situ.

The authors' own conclusion is a caution against reading it that way, and it is
worth carrying rather than dropping. The correlation holds for that ligand set
and not for the others they measured: praseodymium falls off the trend, two
further series do not reproduce it, and substituted variants gave trends
consistent with neither bond distances nor donor numbers. Their summary is that
"the factors connecting composition and stretching frequency can be quite
complicated and extrapolating based on a few Raman spectra should be done with
caution", and that more data are needed to establish whether the stretch is a
periodic indicator at all or only a fingerprint [@fieser2016raman]. They call the
result unexpected. The lesson generalises past dinitrogen: a smooth trend in
one ligand system is not a lanthanide periodicity until it has been reproduced in
another.

### NMR Spectroscopy

Paramagnetic lanthanides shift the resonances of nuclei near them, sometimes
enormously, and the shift carries structural information [@cockerill1973lanthanide].
Two mechanisms contribute. The contact (Fermi) shift arises from unpaired
electron spin density delocalized onto the observed nucleus through bonds, and
matters most for nuclei directly bonded to the metal. The pseudocontact
(dipolar) shift arises through space from the magnetic anisotropy of the metal
centre and depends on the position of the nucleus relative to the magnetic axes.
For the 4f lanthanides the pseudocontact term usually dominates, which is what
makes the shifts geometrically interpretable: they encode distances and angles
rather than merely connectivity.

The historical application, lanthanide shift reagents, exploited this to spread
out crowded proton spectra of organic molecules by adding a europium or
praseodymium β-diketonate. That use has largely been displaced by
high-field instruments and multidimensional experiments, and for a reason worth
understanding rather than merely noting: the same unpaired electrons that shift
the resonances also relax them, and the resulting line broadening scales
unfavourably with field strength, so the technique gained least from exactly the
hardware improvement that transformed the rest of NMR. Where the object of study
*is* the lanthanide complex, however — and in extraction chemistry it usually is
— the paramagnetic shift is signal rather than nuisance, and the practical
strategies are to choose a less strongly shifting and less strongly relaxing ion
where the chemistry allows a substitution, and to work at elevated temperature to
narrow the lines.

### X-Ray Absorption Spectroscopy (XANES and EXAFS)

X-ray absorption spectroscopy is element-specific by construction: the
measurement is made at the absorption edge of the element of interest, so a
dilute rare earth in a complicated matrix can be interrogated without separating
it. For the lanthanides the L-edges are used, the K-edges lying at
inconveniently high energy. The technique divides into two regimes of the same
spectrum. The near-edge region (XANES) reports oxidation state and, more
qualitatively, coordination geometry; it is the standard way to distinguish
Ce(III) from Ce(IV), which matters directly to the cerium oxidation separations
used industrially. The extended fine structure (EXAFS) oscillations above the
edge encode the radial distribution of neighbouring atoms, and fitting them
returns coordination numbers, the identity of the neighbours, and interatomic
distances to within a few hundredths of an ångström.

The characteristic application is determining the mode of occurrence of rare
earths in a material that resists every other approach. In coal and coal
combustion byproducts, XANES linear-combination fitting identified silicate and
phosphate minerals as the dominant yttrium-bearing phases, and EXAFS curve
fitting showed that the host phase undergoes minimal transformation during
combustion — the rare earths are transferred essentially in bulk from the coal
to the ash [@bishop2024rare]. That is a result with direct process consequences:
it says the leaching chemistry that works on the coal is the leaching chemistry
that will be needed on the ash.

The cost is access. XAS on dilute samples requires a synchrotron, which means
beamtime proposals and campaigns rather than routine measurement, and this
constrains it to questions important enough to justify the overhead. Laboratory
X-ray absorption spectrometers have improved considerably and can now handle
more concentrated samples, but they do not replace synchrotron access for
process-relevant concentrations.

### Electrospray Ionization Mass Spectrometry (ESI-MS)

Electrospray transfers ions from solution to the gas phase gently enough that
weakly bound metal–ligand complexes survive, which makes it the most direct
available measurement of complex stoichiometry: the mass spectrum shows which
ML, ML₂ and ML₃ species are present, in what relative abundance, and how those
abundances change with metal-to-ligand ratio and pH
[@indelicato2021approaches; @geue2024modern]. Isotope patterns identify the
metal unambiguously, and ternary systems can be probed for competitive binding
in a single experiment.

The caveat is fundamental rather than technical. What is measured is the ion
population that survives desolvation and transmission to the detector, not the
solution population, and the mapping between them is not one-to-one: ionization
efficiencies differ between species, adducts form, and labile complexes can
dissociate or rearrange in the source. An ESI-MS peak is therefore good evidence
that a species *can* exist and poor evidence for its solution concentration.
Used alongside potentiometry or optical spectroscopy, which measure solution
equilibria but do not identify stoichiometry directly, it is a strong
combination; used alone to assign a speciation model, it is not.

## What Are the Binding Thermodynamics?

### Isothermal Titration Calorimetry (ITC)

ITC measures the heat evolved as ligand is titrated into a metal solution, and
from a single titration returns the association constant, the binding enthalpy,
the stoichiometry, and — from ΔG = −RT ln K and ΔG = ΔH − TΔS — the entropy
[@bastos2023isothermal]. That last point is the reason the technique matters
here. Every other method in this chapter returns an equilibrium constant, which
is a free energy; ITC is the only one that decomposes the free energy into its
enthalpic and entropic parts without assuming a temperature dependence.

The decomposition is not a formality for lanthanide chemistry, because the
dominant term is usually not the metal–ligand bond at all but the dehydration
that precedes it. A trivalent lanthanide in water carries a tightly held inner
hydration shell; forming an inner-sphere complex means displacing part of it,
which costs enthalpy and releases entropy, while the new metal–ligand bonds
return enthalpy and cost entropy. The measured ΔH and ΔS are differences between
large opposing terms, and whether a given complexation appears enthalpy- or
entropy-driven depends on how much water is displaced. This is precisely what
cannot be inferred from a stability constant, and it is why two ligands with
nearly identical log K can behave quite differently as the temperature or the
solvent changes. Non-aqueous and mixed solvents change the balance substantially,
because they change what has to be displaced [@desbouis2012thermodynamics], and
the thermodynamics of lanthanide complexation with the polydentate N,O-donor
ligands used in separations has been characterized this way alongside structural
determination of the coordination mode [@chen2019complexation].

ITC also works directly on biphasic systems, which is not obvious: the heat
measured on contacting an aqueous metal solution with an organic extractant
phase is the enthalpy of extraction ΔH_extr, the quantity a thermodynamic cycle
of the kind built in [](#thermodynamics-of-extraction) is trying to predict.
This has been done for Eu(NO₃)₃ with a tripodal {index}`diglycolamide` extractant
in a {index}`solvent extraction <solvent extraction>` system, giving a directly
measured enthalpy of extraction rather than one inferred from the temperature
dependence of a distribution ratio [@ansari2016thermodynamics].

### Potentiometric Titration

Potentiometry is the oldest of these methods and remains the reference source
for stability constants. It is also the cheapest, which is why it is worth being
clear about what it does and does not return.

**What the titration actually yields.** A potentiometric titration of a
ligand alone returns the ligand's own protonation constants — for an
aminopolycarboxylate such as {index}`MGDA <methylglycinediacetic acid>`
(methylglycinediacetic acid) these are the pKa values of its carboxylate and
amine groups. Repeating the titration with metal present, and fitting the
displaced titration curve, returns the metal-ligand stability constants
log K(ML), log K(ML₂) and, where relevant, the conditional (pH-dependent)
constant log K′ at the working pH. A metal complex does not have a "pKa" in
this sense; the only pKa a complex can be said to have belongs to a coordinated
water molecule or to a protonatable site left free on the bound ligand, and
either must be identified explicitly. Reported numbers should therefore say
which quantity they are, at what ionic strength and temperature, because
conditional constants are not comparable across pH and stability constants are
not comparable across background electrolyte.

Two practical points recur. First, the technique is indirect: it detects the
metal only through the protons the metal displaces from the ligand, so it works
well for ligands with protonatable donors and poorly for neutral extractants
that release none. Second, trivalent rare earths hydrolyse, and a hydrolysing
metal acts as a Brønsted acid, contributing to the measured pH change and
biasing the fitted constants if it is not accounted for. The remedies are to
work at pH low enough that hydrolysis is negligible, to include hydrolysis
constants explicitly in the fitted model, or to add a competing complexant such
as oxalate that holds the metal in a known form during the titration. The same
apparatus, used more prosaically, measures free acid concentration in process
liquors and checks the purity of a synthesized extractant through its
protonation curve — routine work, and the reason a potentiometric titrator is
present in laboratories that never determine a stability constant.

## What Does the Material Look Like?

### SEM-EDS

Scanning electron microscopy with energy-dispersive X-ray spectroscopy is the
first measurement made on almost any solid rare earth material, and its role is
to establish mineralogy rather than composition. Backscattered electron contrast
scales steeply with mean atomic number, so rare earth phases appear bright
against a silicate gangue before any spectrum is collected, and EDS mapping then
assigns them. The automated forms of this — SEM-based automated mineralogy,
mineral liberation analysis, QEMSCAN — turn it into a quantitative modal
analysis over thousands of particles, which is what a beneficiation flowsheet is
designed from [@ali2023mineral].

The limits are worth stating plainly, because SEM-EDS is often asked to do work
it cannot. Its elemental detection floor is far above that of any solution
method: EDS sees an element when it is a constituent of a phase, not when it is
an impurity in one, so rare earths dispersed at trace level through a gangue
mineral are invisible to it even when they dominate the bulk assay. Its spatial
resolution for composition is set by the electron interaction volume rather than
by the probe, and is therefore on the micrometre scale regardless of how finely
the beam is focused — a submicrometre inclusion analysed by EDS returns a
mixture of the inclusion and its host. And rare earth L-line overlaps in the EDS
spectrum are severe at the modest energy resolution of a silicon drift detector,
which is where multivariate methods enter: principal component analysis to
