Repository: KitchinHUB/ree-literature-updates

# Rare Earth Element Separations

An organized introduction to rare earth element separation science, written for
a graduate student or new researcher who knows chemistry and chemical
engineering but has not worked on rare earths. It began as a folder of a dozen
literature reviews written at different times for different purposes; this is
that folder, reorganized so it can be read in order. Twenty-one chapters run
from why the separation is hard at all, through leaching and solvent extraction,
to coacervates, microfluidics, membranes, and the methods used to tell whether
any of it worked.

File: ree-book/src/24-industrial-landscape.md
---
title: The Industrial Landscape
---

(the-industrial-landscape)=
# The Industrial Landscape

**Data as of 3 September 2026.** Every figure in this chapter comes from a
company filing, an operator's own published statement, or the U.S. Geological
Survey, and each row of the table below names its source. The table and the
section that follows it are by a wide margin the most perishable pages in this
book: several of the plants listed are in construction or commissioning, and any
reader more than a year past that date should treat the table as a starting list
of operators rather than as current numbers. The two sections on how the United
States left this industry and what a restart has to solve are the durable part,
and they are the reason the perishable part is worth keeping current.

Who actually separates rare earths, where, and at what scale. The structural
fact behind all of it is concentration. The USGS puts 2025 world mine
production at 390,000 t of rare earth oxide, of which China accounts for
270,000 t — about 69 % [@usgs2026mineral]. Separation and refining are more
concentrated still than mining ([](#supply-chain-concerns)), and it is the
separation step, not the mining step, that every project below is a response
to.

(how-the-united-states-lost-it)=
## How the United States Lost It

The United States led this industry and then did not, and the reason is usually
given in one of two ways: environmental regulation drove it out, or China
undercut it on price. Both are partial, and the documentary record supports a
narrower and more specific version of each.

The scale of what was lost is not in dispute. From the 1960s until the 1980s the
United States was the world's leading producer of rare earth oxide, and in 1984
the Mountain Pass mine alone supplied 100 % of U.S. demand and 33 % of world
demand. China began increasing production in the late 1970s and became the
dominant producer within a decade. Mining at Mountain Pass was suspended in
2002, and separation from stockpiled ore continued from 2007
[@weber2012rare].

**What the environmental record actually says.** EPA's review of the site
identifies the primary source of contamination as process wastewaters and
tailings impoundments rather than as a discharge event. Before 1980 the facility
disposed of wastewater in unlined percolation-type surface impoundments, and the
largest measured consequence is an increase in total dissolved solids in
groundwater — around 10,000 mg/L beneath the impoundments against a documented
background of 360 to 800 mg/L — arising primarily from neutralising the
hydrochloric acid in the wastewater with sodium hydroxide. Metals, nutrients and
radiological constituents were present as well. Two wastewater spills are
documented, both from failures of the pipeline running to the offsite
evaporation ponds: 3,375 gallons of tailings and process wastewater in 1989, and
45,000 gallons of process wastewater in 1990. Both were contained onsite and
were assessed at the time as posing low risk. Under its former owner the site
was investigated as a damage case for releases of radionuclides
[@weber2012rare].

That is a smaller acute record than the popular account and a larger chronic
one, and the distinction is the whole point for anyone designing a new plant.
The persistent problem was not a spill. It was that the plant's own acid-base
stoichiometry made salt faster than the site could dispose of it, and that the
cheapest available disposal route was percolation to ground until that route was
no longer permitted. The reagent pair that dominates the groundwater signature,
NaOH neutralising HCl, is the same one whose consumption
[](#solvent-extraction-fundamentals) shows to be fixed by the extraction
chemistry itself: three equivalents of base per mole of rare earth moved. The
effluent was not an accident of operation. It was the process, written out.

**Ammonia belongs to the Chinese half of this story, not the American one.** The
nitrogen problem is real and large, and the same EPA review documents it: in
2005 saponification in China was estimated to generate 20,000 to 25,000 t of
wastewater at total ammonia nitrogen concentrations of 300 to 5,000 mg/L
[@weber2012rare]. But it is a property of ammonia-saponified P507 circuits and
of ammonium sulfate clay leaching ([](#ion-adsorption-clays)), which is to say
of Chinese practice. Mountain Pass ran a chloride circuit neutralised with
caustic, and its signature was dissolved salt and radionuclides. An account that
transplants the ammonia story onto the American closure has the chemistry of the
wrong country.

**The regulatory pressure that is well documented concerns thorium, and it
predates 2002 by two decades.** The USGS states it plainly: because the cost of
handling and disposing of radioactive material is a serious impediment to
extracting the more radioactive rare earth minerals, tighter regulation of
radioactive minerals drove many sources of monazite out of the rare earth market
during the 1980s [@long2010principal]. That is not a claim about one mine
closing. It is a claim about a feedstock leaving the Western industry, and it is
the economic form of the licensing obligation described in
[](#thorium-management).

**No source verified for this chapter assigns a cause to the 2002 suspension.**
EPA records the date and not the reason, and this book will not supply one. The
two candidate explanations are in any case not independent. Environmental
compliance sets a bill; the price at which a competitor will sell the same oxide
determines whether that bill can be paid. A plant that must line its
impoundments, treat its raffinate and dispose of a thorium residue can carry
those costs at one oxide price and cannot at another. Attributing the closure to
regulation alone requires believing the plant would have been profitable without
Chinese competition; attributing it to price alone requires believing the
environmental liability was free. The defensible statement is that the two acted
on the same balance sheet, which is why the next section treats effluent as a
design problem rather than a compliance one.

## Two Companies, One Country

The Chinese industry is not merely large; since 2024 it has been legally
consolidated into two entities. China's Ministry of Industry and Information
Technology allocates the mining and the smelting-and-separation quotas that
govern legal output, and eligibility for those quotas is now restricted to
**China Rare Earth Group** and **China Northern Rare Earth (Group) High-Tech**,
down from six companies previously. The most recent publicly reported quota
figures are 270,000 t for mining and 254,000 t for smelting and separation; the
2025 allocations were issued without public announcement, and companies were
reportedly instructed not to disclose them
([Mining Technology, 21 July 2025](https://www.mining-technology.com/news/china-rare-earth-quotas-2025/),
reporting Reuters). No nameplate separation capacity is published for either
group in any source verified for this chapter, which is itself the salient fact:
the largest separation capacity in the world is also the least documented.

China Northern Rare Earth operates on the Bayan Obo bastnäsite-monazite
resource at Baotou in Inner Mongolia and dominates the light rare earths;
China Rare Earth Group is centred on the southern ion-adsorption clay
provinces, which is where the heavy rare earths come from
([](#ion-adsorption-clays)). The distinction matters commercially, because it
is dysprosium and terbium — not neodymium — that no non-Chinese operator
produced at scale until 2025.

## The Sourced Table

| Operator | Site | Feed | Product | Nameplate capacity | Status | Source |
|---|---|---|---|---|---|---|
| China Northern Rare Earth (Group) High-Tech | Baotou, Inner Mongolia, China | Bastnäsite-monazite from Bayan Obo | Separated light rare earth oxides, NdPr | Not published; output governed by the MIIT quota | Operating; one of two groups eligible for Chinese quotas | [Mining Technology](https://www.mining-technology.com/news/china-rare-earth-quotas-2025/) |
| China Rare Earth Group | Southern China (ion-adsorption provinces) | Ion-adsorption clay leachate and imported concentrate | Light and heavy separated oxides | Not published; output governed by the MIIT quota | Operating; the other quota-eligible group | [Mining Technology](https://www.mining-technology.com/news/china-rare-earth-quotas-2025/) |
| MP Materials | {index}`Mountain Pass`, California, USA | Bastnäsite ore mined on site | REO in concentrate; separated NdPr oxide; samarium oxide and heavy separation being added | \~20,000 t/y separated REO at anticipated rates, including \~6,075 t/y NdPr oxide, excluding cerium concentrate | Operating below design capacity; separations expected to reach full design capacity in Q1 2027; record 2,599 t NdPr oxide produced in 2025 (+101 % year on year) | [10-K for 2025](https://www.sec.gov/Archives/edgar/data/1801368/000180136826000008/mp-20251231.htm) |
| Lynas Rare Earths | Mt Weld (WA) → Kalgoorlie (WA) → Kuantan, Malaysia | Mt Weld monazite-bastnäsite concentrate, plus third-party feed at Kalgoorlie | NdPr oxide, La/Ce, samarium oxide, dysprosium and terbium | Not published by Lynas | Operating; 3,481 t total REO including 1,857 t NdPr in the June 2026 quarter, with Dy and Tb production at 19 t; first samarium oxide March 2026; first gadolinium expected early FY28 | [Quarterly report, 30 June 2026](https://wcsecure.weblink.com.au/pdf/LYC/03113064.pdf) |
| Solvay | La Rochelle, France | Purchased concentrates and recycled material | Full separated rare earth slate for permanent magnets | Not published | Magnet-grade line inaugurated 8 April 2025; described by Solvay as "the biggest plant outside China capable of separating all rare earth materials"; target of 30 % of European demand by 2030 | [Solvay press release, 8 April 2025](https://www.solvay.com/sites/g/files/srpend616/files/2025-04/20250408%20Inauguration%20La%20Rochelle%20PR%20-%20EN_0.pdf) |
| Neo Performance Materials | Sillamäe (Silmet) and Narva, Estonia | Purchased mixed rare earth carbonate | Separated light rare earths; dysprosium and terbium oxides; sintered NdFeB magnets at Narva | Not published in any source verified here | Narva magnet plant opened 19 September 2025, alongside completion of what Neo describes as Europe's first dysprosium and terbium oxide production line | [Neo Performance Materials](https://www.neomaterials.com/estonia/) |
| Energy Fuels | White Mesa Mill, Utah, USA | Monazite sand concentrate | Separated NdPr oxide; Dy and Tb oxide planned | Phase 1: 8,000-10,000 t/y monazite → 4,000-6,000 t TREO containing 850-1,000 t/y separated NdPr. Phase 1 heavies (planned): 35 t/y Dy, 12 t/y Tb. Phase 1 + Phase 2 (planned): \>6,000 t/y NdPr, 200 t/y Dy, 60 t/y Tb | Phase 1 operating (commissioned in 2024 on 500 t of monazite, producing 38 t NdPr oxide); expanded Phase 1 heavies expected operational 2027, Phase 2 in the 2028-2029 time frame; \~29 kg of 99.9 % Dy oxide made at pilot scale through December 2025 | [10-K for 2025](https://www.sec.gov/Archives/edgar/data/1385849/000138584926000009/efr-20251231.htm); [release, 19 Dec 2025](https://www.prnewswire.com/news-releases/energy-fuels-us-produced-heavy-rare-earth-oxide-successfully-qualified-for-use-in-permanent-magnets-302646620.html) |
| Iluka Resources | Eneabba, Western Australia | Monazite-xenotime concentrate from Iluka stockpiles, later third-party feed | Separated NdPr, Dy, Tb; La/Ce | Cracking and leaching 55,000 t/y concentrate; SX circuits 17,000 t/y La-Ce-Nd-Pr, of which \~5,500 t/y NdPr; \~750 t/y Dy + Tb | Under construction; commissioning 2027; capital estimate \$1.7-1.8 billion | [ASX presentation, 6 Dec 2024](https://www.iluka.com/media/qx4hjxxd/6dec24-eneabba-rare-earths-positive-outcome-of-funding-discussions-and-updated-economics-presentation.pdf) |
| Saskatchewan Research Council | Saskatchewan, Canada | Monazite from Brazil; bastnäsite from a Canadian source | Magnet-grade NdPr metal; Dy and Tb oxides | No tonnage published by SRC | Under construction; pilot and commercial-scale metal production achieved 2024; substantial completion September 2026, commissioning December 2026, operational within 2027 | [SRC](https://www.src.sk.ca/campaigns/rare-earth-processing-facility) |
| Rare Element Resources | Upton, Wyoming, USA | Bear Lodge material | Separated Nd/Pr oxide | Demonstration scale only: up to 10 t of Nd/Pr oxide over the campaign | Initial operations commenced 24 March 2026; the demonstration is expected to run for up to 12 months | [Release, 24 Mar 2026](https://www.rareelementresources.com/rare-element-resources-provides-rare-earth-project-update/); [@rer2026technology] |

## How to Read That Table

**Nameplate is not output.** MP Materials states an anticipated separated-REO
capacity of about 20,000 t/y including roughly 6,075 t/y of NdPr oxide, and in
2025 produced 2,599 t of NdPr oxide — a record for the company, more than
double the prior year, and still explicitly below design capacity, with full
design rates expected in Q1 2027. Energy Fuels commissioned a circuit rated at
850-1,000 t/y of NdPr by running 500 t of monazite through it and making 38 t
of oxide. Neither is a failure; both are what ramping a separation plant looks
like. A separation train is a long countercurrent cascade
([](#solvent-extraction-fundamentals)), and a cascade does not reach steady
state quickly, does not tolerate a variable feed, and does not produce on-spec
product until every stage has filled. Read every capacity number in the table
as a design intent and every production number as a measurement.

**Most operators do not publish a nameplate at all.** Lynas, Solvay, Neo, SRC,
and both Chinese groups publish no separation capacity figure that could be
verified for this chapter. Where the column says "not published", that is a
statement about the public record, not an estimate withheld. Any table you
encounter that fills those cells with numbers is drawing them from analyst
estimates or trade press, and should say so.

**The heavy rare earths are the real bottleneck.** Nearly every operator in
the table can, or plans to, make NdPr. The list that can make separated
dysprosium and terbium is much shorter, the tonnages are two to three orders
of magnitude smaller — Lynas at 19 t of Dy and Tb in a quarter, Energy Fuels
planning 35 t/y of Dy and 12 t/y of Tb, Iluka designing for about 750 t/y of
combined Dy and Tb — and the feed for them is ion-adsorption clay or
xenotime-bearing monazite, not bastnäsite ([](#ion-adsorption-clays)). This
is why the 2025 export controls named the heavy elements
([](#supply-chain-concerns)) and why several projects in the table added heavy
circuits after 2024.

**The price signal is uneven across the series.** USGS-reported 2025 average
prices were about \$69/kg for 99 % NdPr oxide, \$27/kg for europium oxide and
\$30/kg for gadolinium oxide, against \$1.00/kg for lanthanum oxide and
\$1.71/kg for cerium oxide [@usgs2026mineral]. A plant that separates the full
slate must sell the light end at commodity prices to recover the cost of the
separation it performed on the whole of it, which is a large part of why the
economics of a new entrant are so much worse than the flowsheet suggests
([](#environment-techno-economics-and-life-cycle)).

(what-a-restart-has-to-solve)=
## What a Restart Has to Solve

A new American separation plant inherits the stoichiometry that produced the old
one's effluent, and nothing about the chemistry has become gentler since 1984.
What has changed is that the water and the residue can now be treated as design
variables rather than as disposal problems, and there is a documented design
that does so.

**Close the water loop and sell the reject.** The rebuild proposed for Mountain
Pass around 2011 is the most completely described attempt at this in the public
record. Tailings are dewatered to a paste and layered into a stable onsite
containment mound, which eliminates 120 acres of evaporation ponds. Reverse
osmosis treats and returns about 90 % of the wastewater to the process. The RO
reject, instead of being evaporated, feeds an onsite chlor-alkali facility that
makes NaOH, HCl and sodium hypochlorite for reuse or sale, and heavy metals
concentrated in the reject are precipitated and removed by nanofiltration
[@weber2012rare]. What makes that loop worth studying is that it attacks the
problem where the previous section located it: the plant's largest reagent
purchases and its largest effluent constituent are the same two ions, so a
circuit that regenerates acid and base from its own brine is turning a waste
stream back into the feedstock it was made from.

EPA states the limit of the idea in the same passage, and it is worth stating
here rather than glossing over: as with any reuse technology, what comes out is
usually a concentrated wastewater stream that still has to be disposed of
[@weber2012rare]. A closed loop concentrates; it does not annihilate. Ninety
percent recovery leaves ten percent, and the ten percent is where everything the
other ninety was carrying now lives. That residue is the number to ask any
prospective operator for, and it is the number least often published.

**Take the nitrogen out at the source.** Where a circuit is saponified with
ammonia, no downstream treatment is as cheap as not making the ammonium in the
first place. The alternative with a costed flowsheet behind it is to consume no
base at all: @liao2013clean recycle the intermediate acid so the circuit needs
nothing but oxalic acid, against a conventional route they cost at 11 t of
hydrochloric acid and 2.4 t of caustic per tonne of oxide. Magnesium and calcium
saponification are the other alternatives usually named, and
[](#solvent-extraction-fundamentals) sets out what each of them trades away.
A plant being designed now has the advantage of never having
built the ammonia circuit, which is a far cheaper position than any retrofit.
The advantage should not be overstated: magnesium saponification moves the
problem from a eutrophying effluent to a saline one, which is easier to permit
and no easier to evaporate.

**Process the thorium where the licence already is.** The regulatory cost that
drove monazite out of the market in the 1980s did not go away, but the industry
found a way around it, and the table above records the result: monazite appears
in the feed column of five of the ten operators listed, four of them outside
China. Monazite carries uranium and thorium, and processing it requires a
licence that few facilities outside China hold.
Energy Fuels' route to that licence was not to obtain one but to already have
one: White Mesa was an operating uranium mill, its NRC source material licence
became Utah Radioactive Materials License UT1900479 when Utah became an
Agreement State for uranium mill regulation, and the company's own filing gives
that pre-existing licensed capability, rather than any separation chemistry, as
the reason the mill could take monazite at all
([10-K for 2025](https://www.sec.gov/Archives/edgar/data/1385849/000138584926000009/efr-20251231.htm)).
The general lesson is not about one company. The binding constraint on a
monazite flowsheet is a licence and a tailings cell, both of which take longer
to obtain than a solvent extraction train takes to build, so the sites that can
move fastest are the ones that already hold them.

**Or avoid making the effluent.** Two routes treated elsewhere in this book get
around the aqueous problem rather than cleaning up after it. The
non-aqueous halide routes ([](#pyrometallurgical-and-halogenation-routes))
produce no raffinate to neutralise, at the cost of a chlorine handling problem
and an energy bill. Recycling ([](#recycling-and-urban-mining)) starts from a
feed whose thorium was removed by somebody else, which is the largest
permitting advantage available to a new entrant — and exactly one operator in
the table lists recycled material among its feeds, which says more about the
availability of end-of-life magnets than about the merits of the route.

None of this is speculative chemistry. Every element of it is either operating
somewhere or was engineered in detail for a permit application. What has not
been demonstrated in the United States is the whole set running together on one
site through a full production year. Until it has, the honest position is the
one [](#environment-techno-economics-and-life-cycle) takes toward every other
number in this area, and the one this chapter takes toward capacity: the
flowsheet is a design, and the effluent is a measurement.

## What Changed Recently

The years 2025 and 2026 were the first in which the non-Chinese industry did
something other than announce projects. Lynas produced separated samarium
oxide for the first time in March 2026 and lifted dysprosium and terbium
output to 19 t in the June 2026 quarter; Solvay inaugurated a magnet-grade
line at La Rochelle in April 2025; Neo opened a magnet plant in Narva with a
dysprosium and terbium oxide line in September 2025; MP Materials doubled NdPr
output and began magnet manufacture at its Independence facility in Texas,
having committed under its July 2025 agreement with the U.S. Department of War
to expand that facility to a projected 3,000 t/y of magnets and to add samarium
separation at Mountain Pass; Energy Fuels made kilogram quantities of
99.9 % dysprosium oxide; and Rare Element Resources started its Wyoming
demonstration plant in March 2026.

None of that changes the concentration figure yet. The tonnages involved are
small against 390,000 t of world mine production [@usgs2026mineral], and the
capacity that exists outside China is still weighted heavily toward NdPr from
light-rare-earth feeds. What did change is that the number of independent
non-Chinese operators able to make a separated heavy rare earth oxide went from
zero to more than one, which is the step that matters for the argument made
throughout this book: the chemistry was never the constraint
([](#research-directions-and-open-questions)).

File: ree-book/src/92-references.md
---
title: Bibliography
---

(bibliography)=
# Bibliography

All sources cited in this book. Every entry has been verified; see
`bibliography-audit.md` for entries removed during verification.

File: ree-book/src/95-explore.md
---
title: Explore the Bibliography
---

(explore)=
# Explore the Bibliography

Pick an element, an extractant, a technique, a feedstock, or a kind of work,
and the bibliography narrows to what matches. Filters combine: any of the tags
you pick within a group, all of the groups you pick from.

<div id="ree-search">REE-SEARCH-APP needs JavaScript. Without it, use the Bibliography page, which lists the same works in one alphabetical run.</div>

## How to read these filters

The [Bibliography](#bibliography) lists every work this book cites, in one
alphabetical run. That is the right shape for checking a citation and the wrong
shape for every other question. This page is the other shape. It is worth
knowing how the tags were made, because it tells you what the filters can and
cannot be trusted to do.

**Extractant, technique and feedstock are matched against text.** A controlled
vocabulary of about sixty terms — the same one the [Index](#index) is built
from — is matched against each work's title, keywords, abstract, and, for the
578 works whose full text was collected during fact-checking, the body of the
paper. A term has to appear in the title or keywords, or at least four times in
the body, to count. This is mechanical and therefore consistent, and it is why
these three facets are the ones to lean on.

**Element and topic were assigned by reading titles.** Matching element names
against the bibliography alone finds a specific element in only 122 of 758
works, because a paper about praseodymium is usually titled "separation of rare
earth elements." Counting mentions in the full text recovers most of the rest,
but counting cannot tell the difference between a paper *about* dysprosium and
a paper that mentions it once while listing what else is in the ore, and it
cannot tell a mechanistic study from a flowsheet design at all. So those two
facets were assigned per work, by hand, against the title and venue. Expect the
occasional wrong call.

**An empty result is often a real result.** Much of this literature treats one
element pair with one extractant, and a combination that returns nothing is
frequently a combination nobody has published on. That is not the same as
nothing existing, and it is worth checking against the chapter text before
concluding anything — but it is not always a bug in this page either.

Selecting a filter puts it in the page's URL, so a narrowed view can be
bookmarked or sent to someone.

:::{note}
The counts are over the 758-entry working bibliography, which covers more
ground than the book does — {download}`references.bib <../references.bib>`.
Works with no chapter listed are ones the book does not cite; they survived
verification and are kept because they are worth reading, not because a
chapter rests on them. See [Bibliography](#bibliography) for the 656 that are
cited.
:::

File: ree-book/src/19-characterization.md (part 2 of 2)
---
denoise a phase map, and blind source separation — with non-negative matrix
factorization outperforming independent component analysis for this problem — to
unmix overlapping spectral components into physically interpretable phases
[@teng2020multivariate].

### TEM

Transmission electron microscopy, with electron energy loss spectroscopy or
EDS on the same instrument, extends the same questions below the resolution
where SEM-EDS stops mattering. The case for doing so is that rare earth
occurrence in weathered and processed materials is often nanoscale, and a
micrometre-resolution technique averages over exactly the association that
controls the chemistry. Combining SEM-EDS, TEM and EELS on acid sulfate soils
and adjacent estuarine sediments resolved a recurring nanoscale association
between iron phases and lanthanum-bearing particles that bulk chemical
extractions could not have distinguished from a distinct mineral phase
[@xu2018micro]. For a separations audience the transferable lesson is about
adsorbed versus mineral-bound rare earths: the two require different recovery
chemistry and are indistinguishable in a bulk assay.

### Thermal Analysis

Thermogravimetry follows mass as a function of temperature and differential
scanning calorimetry or differential thermal analysis follows heat flow;
run simultaneously they identify both what is lost and whether losing it absorbs
or releases heat. In rare earth processing the recurring applications are the
calcination of precipitated oxalates and carbonates to the oxide — where the
mass-loss steps define the temperature schedule an industrial calciner needs —
the dehydration of hydrated phosphates and sulfates, and the thermal stability
of loaded organic extractants and adsorbents, which sets an upper bound on
regeneration temperature. A transition that appears in the heat-flow trace with
no accompanying mass loss is a phase change rather than a decomposition, and
distinguishing the two is the reason the combined measurement is preferred to
either alone.

### Surface Area and Porosity

Adsorbent-based separations, treated at length elsewhere in this book, depend on
accessible surface area and on pore dimensions comparable to the hydrated ion
being adsorbed, and gas physisorption measures both. Nitrogen adsorption at 77 K
analysed by the BET method returns a specific surface area; the shape of the
full isotherm classifies the material as microporous, mesoporous or
macroporous; and a pore size distribution is extracted from the isotherm by
model. The choice of model is not a detail: BJH is adequate for mesopores but
systematically misestimates micropore sizes, and non-local density functional
theory methods should be used below about 2 nm.

Reported surface areas for a given class of material — mesoporous silicas,
metal–organic frameworks, activated carbons, biochars — span more than an order
of magnitude within the class, depending on synthesis and activation, so a
class-level figure is not a meaningful specification and none is quoted here.
The number that matters for a separation is the surface area of the specific
material as synthesized, measured on the same batch used in the uptake
experiment, together with evidence that the pores are accessible to a solvated
trivalent ion rather than merely to nitrogen [@oztug2024overview].

## From Measurement to Number

### Speciation Calculation

"Process modeling" in an analytical context means aqueous speciation — what
species exist in a solution and which solids can precipitate from it. It is the
input to a flowsheet model rather than the model itself;
[](#process-modeling-and-optimization) treats the flowsheet scale, where these
speciation calculations supply the equilibrium closure that stage-wise cascade
balances need.

Several mature codes do this. PHREEQC from the USGS is open-source and the most
widely used; the Geochemist's Workbench is the commercial equivalent with
integrated graphics and Pitzer activity models for concentrated solutions; EQ3/6
from LLNL targets high-temperature systems; MINTEQA2 remains common in
environmental work.

The essential caution is that a code is not a model. A calculation requires
three things — the executable, the input file, and a thermodynamic data file —
and it is the data file that supplies every equilibrium constant the answer
depends on. Speciation, mineral solubilities and gas concentrations calculated
for the same input with different data files can differ substantially, and the
practice of reporting "the PHREEQC model" or "the MINTEQ model" of a system
without stating which thermodynamic data were used has been criticised
directly, and named, as flying blind [@zhu2022flying]. For rare earths the
concern is sharper than for the major ions the general-purpose databases were
built around: lanthanide complexation constants are sparser, less internally
consistent, and more often extrapolated. Specialised compilations exist —
THEREDA for nuclear waste systems, the OECD Nuclear Energy Agency database for
the f-elements — and choosing among them is a decision the modeller owns, not
one the software makes.

### Measuring the Distribution Coefficient

The distribution coefficient

$$
D = \frac{[\mathrm{REE}]_\mathrm{org}}{[\mathrm{REE}]_\mathrm{aq}}
$$

is defined in [](#solvent-extraction-fundamentals) and reported in almost
every extraction paper, yet it is the measurement most often made badly. The
definition involves two concentrations, and the practical question is which of
them you actually measure.

**By difference, or directly.** The cheapest protocol measures the feed and the
raffinate — both aqueous, both compatible with the same ICP calibration — and
infers the organic loading from the depletion:
`[REE]_org = ([REE]_feed − [REE]_aq) × (V_aq/V_org)`. The alternative is to
analyse the organic phase itself, either by back-extracting it into a strong
acid or by digesting an aliquot. Direct analysis costs an extra step and an
extra calibration; by difference costs nothing and is defensible over a
surprisingly narrow range.

**Where by difference fails.** The rule is that you must never obtain by
difference the phase holding most of the metal. Take D = 0.01 at a phase ratio
O/A = 1: the aqueous retains 99.0% of the feed, and the whole organic loading is
carried by a 1.0% depletion. Propagate a 2% relative uncertainty on the feed and
on the raffinate — optimistic for routine ICP-OES — and that 1.0% difference
arrives with roughly 280% relative uncertainty. The reported D is
indistinguishable from zero. Direct analysis of the organic phase turns the same
experiment into a few-percent measurement, because the small quantity is then
measured rather than inferred. The mirror-image failure is measuring only the
organic and taking the raffinate by difference when D = 100, where the aqueous
holds under 1% and the same arithmetic applies with the phases exchanged. As a
working rule, by difference is acceptable while the depletion exceeds roughly a
quarter of the feed, i.e. while `D × (O/A)` is of order 0.3 or larger; outside
that window, analyse the minority phase directly. At D ≫ 1 there is a second,
harder limit: once the raffinate approaches the detection limit, or once a
percent of entrained organic droplets in the aqueous aliquot puts a floor under
the apparent aqueous concentration, the experiment can only report a lower bound
on D. Say so rather than quoting a number.

**Matrix matching.** Standards must match the solution that is actually
aspirated. Aqueous samples should be calibrated in the same acid at the same
molarity, with the same background salt, because acid strength and total
dissolved solids both change transport efficiency and plasma loading. Organic
samples are the harder case: a kerosene or dodecane phase cannot be quantified
against aqueous standards. Either back-extract quantitatively into acid and
calibrate as an aqueous sample — the usual choice, and the one that keeps a
single calibration — or aspirate the organic with organometallic standards in
the same diluent, oxygen addition to the plasma, and a cooled spray chamber. An
internal standard (In or Rh) should be present in every solution either way.

**Mass balance is the check that catches the mistakes.** Measure both phases,
not one, and close the balance:
`[REE]_feed × V_aq = [REE]_aq × V_aq + [REE]_org × V_org`. Closure within a few
percent is the evidence that D means what you think it means. Poor closure is
diagnostic rather than merely annoying: metal missing from both phases points to
third-phase formation, precipitation at the interface, or sorption on the vessel
walls, while apparent excess usually means a dilution factor or a phase volume
was recorded wrongly. Record the volumes actually used, not the volumes intended
— mutual solubility and entrainment change them — since every D computed by
difference and every mass balance depends on V_aq/V_org. Where the contactor
allows it, the online spectroscopic monitoring described above closes the same
balance continuously rather than at the end [@tse2024spectroscopic].

**Do not assume equilibrium.** Contact times quoted in the literature are
frequently inherited rather than measured. Establish the equilibration time once
for each new system by sampling a time series — for example 1, 2, 5, 10, 30 and
60 minutes at fixed temperature and agitation — and plotting D against time to
confirm a plateau. Chelating and macrocyclic extractants, systems near their
loading limit, and low-pH conditions where the extraction is slowest are the
cases where an assumed contact time silently returns a kinetic rather than an
equilibrium D. Report the contact time, the temperature, and the phase ratio
alongside the value.

### Separation Factor

The {index}`separation factor <separation factor>` is a ratio of distribution
coefficients,

$$
\beta_\mathrm{REE1/REE2} = \frac{D_\mathrm{REE1}}{D_\mathrm{REE2}}
$$

and inherits every uncertainty in both. In a multicomponent mixture two
conventions are in use: an *effective* separation factor built from the
adjacent-element factors weighted by the component fractions, and an
*equivalent* separation factor that lumps the mixture into a pseudo-binary
system. Which is intended should always be stated, since they do not agree.

A useful internal check on any table of separation factors: for a single
extractant, β against a common reference element should vary monotonically with
atomic number, because D itself varies monotonically. A tabulated set in which
β(Pr/La) exceeds β(Nd/La) — Pr sits between Ce and Nd — is either a
transcription error or the result of mixing systems, and should not be used.
Representative measured separation factors for named extractant systems are
given in [](#solvent-extraction-fundamentals).

Machine learning enters here as a way of extrapolating from measured
distribution coefficients to unmeasured ligands: neural networks trained on
experimental extraction data have been used to predict distribution coefficients
for high-throughput ligand screening [@liu2022advancing], an approach developed
further in [](#machine-learning-in-rare-earth-separations). The models are only
as good as the D values they are trained on, which returns the argument to the
measurement practice above.

## Choosing Among Them

The table below is a qualitative orientation, not a set of specifications.
Detection limits in particular are properties of a whole method — instrument,
sample introduction, matrix and sample preparation together — and the entries
give only the order of magnitude a well-set-up method reaches on a favourable
sample. Any figure that will be quoted needs to come from a source that states
its conditions.

| Technique | Reaches roughly | Sample | Answers |
|-----------|-----------------|--------|---------|
| ICP-OES | µg/L in solution | Liquid | How much, routinely, in a difficult matrix |
| ICP-MS | ng/L and below in clean matrices | Liquid | How much, at trace level |
| MC-ICP-MS | ng/L, with isotope-ratio precision | Liquid | Isotope ratios, isotope dilution, geochronology |
| LA-ICP-MS | Trace, on a tens-of-µm spot | Solid | How much, and in which grain |
| XRF | ppm (WDXRF) to percent (handheld) | Solid | How much, without dissolution |
| NAA | Trace, matrix-independent, ~8 REEs by INAA | Solid | How much, non-destructively and independently |
| HPLC / IC | µg/L to mg/L | Liquid | How much, with the interferences separated away |
| UV-Vis | Process concentrations | Liquid, in situ | How much, continuously, in a running contactor |
| Luminescence | Trace, for the emissive ions | Liquid, solid | Whether a complex formed; site symmetry |
| FTIR / Raman | — | Liquid, solid | Which group is coordinated |
| NMR | — | Liquid | Coordination geometry, ligand exchange |
| ESI-MS | — | Liquid | Complex stoichiometry |
| ITC | — | Liquid | ΔH and ΔS of binding |
| Potentiometry | — | Liquid | Stability and protonation constants |
| XAS | Dilute, with a synchrotron | Solid, liquid | Oxidation state, coordination shell |
| SEM-EDS | Minor-constituent level | Solid | Which mineral, and how liberated |
| TEM-EELS | Minor-constituent level, nanoscale | Solid | Nanoscale associations |

Read down the last column rather than across the second. The instrument that
answers the question being asked is almost always the right one, and the
sensitivity comparison only decides between instruments that answer the same
question.
